Repository: thegetty/conserving-canvas

# conserving-canvas

https://www.getty.edu/publications/conserving-canvas/

| branch | about |
| --- | --- |
| `main` | The primary branch. Currently the same as `prototype`. |
| `forthcoming` | A static placeholder page that is displayed at the book’s final URL on getty.edu prior to publication |
| `first-pages`, `second-pages`, `final-pages`| 11ty versions of the project at various stages. All working branches should be made off of these. |

## Using the 11ty Version

1. Clone this repository and select the appropriate branch.

2. In Terminal, make sure you are using Node 17.5.0 or higher, with `node --version`. (See section on NVM below.)

3.

File: content/_assets/images/tables/59.html
<p>Table 59.1. Variables of the tension of the different threads by means of several types of magnets.</p>

 <table >
<tbody>
<tr>
 <td><strong>Type of canvas</strong></td>
 <td><strong>Magnet grade</strong></td>
 <td><strong>Size <br>
 (mm)</strong></td>
 <td><strong>Clamping force <br>
 (N)*</strong></td>
 <td><strong>Maximum operating temperature (°C)</strong></td>
 <td><strong>Initial force <br>
 (kG)</strong></td>
 <td><strong>Force after 24 hours (kG)</strong></td>
 <td><strong>N</strong></td>
 </tr>

 <tr>
 <td rowspan="4"><p><strong>Lipari (synthetic)<br>
 260 g/m²</strong></td>
 <td>N45</td>
 <td>8 × 8 × 4</td>
 <td>14.7</td>
 <td>80</td>
 <td>0.200</td>
 <td>0.200</td>
 <td>1.96</td>
 </tr>

 <tr>
 <td>N42</td>
 <td>10 × 10 × 3</td>
 <td>16.7</td>
 <td>80</td>
 <td>0.390</td>
 <td>0.390</td>
 <td>3.82</td>
 </tr>

 <tr>
 <td>45SH</td>
 <td>25 × 6 × 2</td>
 <td>16.7</td>
 <td>150</td>
 <td>0.310</td>
 <td>0.310</td>
 <td>3.03</td>
 </tr>

 <tr>
 <td>N45</td>
 <td>20 × 10 × 2</td>
 <td>20.6</td>
 <td>80</td>
 <td>0.270</td>
 <td>0.270</td>
 <td>2.64</td>
 </tr>

 <tr>
 <td rowspan="4"><p><strong>Ispra (synthetic)<br>
 130 g/m²</strong></td>
 <td>N45</td>
 <td>8 × 8 × 4</td>
 <td>14.7</td>
 <td>80</td>
 <td>0.255</td>
 <td>0.255</td>
 <td>2.49</td>
 </tr>

 <tr>
 <td>N42</td>
 <td>10 × 10 × 3</td>
 <td>16.7</td>
 <td>80</td>
 <td>0.390</td>
 <td>0.390</td>
 <td>3.82</td>
 </tr>

 <tr>
 <td>45SH</td>
 <td>25 × 6 × 2</td>
 <td>16.7</td>
 <td>150</td>
 <td>0.310</td>
 <td>0.310</td>
 <td>3.03</td>
 </tr>

 <tr>
 <td>N45</td>
 <td>20 × 10 × 2</td>
 <td>20.6</td>
 <td>80</td>
 <td>0.235</td>
 <td>0.235</td>
 <td>2.30</td>
 </tr>

 <tr>
 <td rowspan="4"><p><strong>Cotton (natural)<br>
 320 g/m²</strong></td>
 <td>N45</td>
 <td>8 × 8 × 4</td>
 <td>14.7</td>
 <td>80</td>
 <td>0.200</td>
 <td>0.200</td>
 <td>1.96</td>
 </tr>

 <tr>
 <td>N42</td>
 <td>10 × 10 × 3</td>
 <td>16.7</td>
 <td>80</td>
 <td>0.360</td>
 <td>0.360</td>
 <td>3.52</td>
 </tr>

 <tr>
 <td>45SH</td>
 <td>25 × 6 × 2</td>
 <td>16.7</td>
 <td>150</td>
 <td>0.340</td>
 <td>0.340</td>
 <td>3.33</td>
 </tr>

 <tr>
 <td>N45</td>
 <td>20 × 10 × 2</td>
 <td>20.6</td>
 <td>80</td>
 <td>0.315</td>
 <td>0.315</td>
 <td>3.08</td>
 </tr>

 <tr>
 <td rowspan="4"><p><strong>Flax 2297 (natural)<br>
 170 g/m²</strong></td>
 <td>N45</td>
 <td>8 × 8 × 4</td>
 <td>14.7</td>
 <td>80</td>
 <td>0.235</td>
 <td>0.235</td>
 <td>2.30</td>
 </tr>

 <tr>
 <td>N42</td>
 <td>10 × 10 × 3</td>
 <td>16.7</td>
 <td>80</td>
 <td>0.330</td>
 <td>0.330</td>
 <td>3.23</td>
 </tr>

 <tr>
 <td>45SH</td>
 <td>25 × 6 × 2</td>
 <td>16.7</td>
 <td>150</td>
 <td>0.235</td>
 <td>0.235</td>
 <td>2.30</td>
 </tr>

 <tr>
 <td>N45</td>
 <td>20 × 10 × 2</td>
 <td>20.6</td>
 <td>80</td>
 <td>0.290</td>
 <td>0.290</td>
 <td>2.84</td>
 </tr>

 </tbody>
</table>

<p>*The approximate maximum force between two magnets when they are in direct contact.</p>

 <br>
    <p>Table 59.2.  Tension measurements of traditional and magnet interventions, before and after RH oscillations.</p>

 <table >
<tbody>
<tr>
 <td><br>
</td>
 <td><strong>Tension before intervention <br>
 (N/cm)</strong></td>
 <td><strong>Tension after traditional intervention <br>
 (N/cm)</strong></td>
 <td><strong>Tension of traditional intervention after RH oscillations* <br>
 (N/cm)</strong></td>
 <td><strong>Tension after intervention with N45<sup>†</sup> magnets<br>
 (N/cm)</strong></td>
 <td><strong>Tension of intervention with N45 magnets<sup>†</sup> after RH oscillations*<br>
 (N/cm)</strong></td>
 </tr>

 <tr>
 <td colspan="6"  ><p><strong>Model A: Lipari synthetic fabric (260 g/m²) and a preparation of Talens acrylic gesso</strong></td>
 </tr>

 <tr>
 <td><strong>Thread-by-thread suture</strong></td>
 <td>0.1</td>
 <td>0.8</td>
 <td>0.5</td>
 <td>3.0</td>
 <td>2.9</td>
 </tr>

 <tr>
 <td><strong>Textile intarsia</strong></td>
 <td>0.0</td>
 <td>1.0</td>
 <td>0.7</td>
 <td>2.8</td>
 <td>2.6</td>
 </tr>

 <tr>
 <td><strong>Thread-bridge reinforcements</strong></td>
 <td>0.2</td>
 <td>0.7</td>
 <td>0.5</td>
 <td>3.2</td>
 <td>3.0</td>
 </tr>

 <tr>
 <td colspan="6"  ><p><strong>Model B: Lipari synthetic fabric (130 g/m²) and a preparation of plaster (calcium sulfate) and rabbit-skin glue</strong></td>
 </tr>

 <tr>
 <td><strong>Thread-by-thread suture</strong></td>
 <td>0.1</td>
 <td>1.1</td>
 <td>0.6</td>
 <td>3.1</td>
 <td>3.0</td>
 </tr>

 <tr>
 <td><strong>Textile intarsia</strong></td>
 <td>0.0</td>
 <td>0.9</td>
 <td>0.4</td>
 <td>3.0</td>
 <td>2.8</td>
 </tr>

 <tr>
 <td><strong>Thread-bridge reinforcements</strong></td>
 <td>0.0</td>
 <td>0.8</td>
 <td>0.5</td>
 <td>2.9</td>
 <td>2.8</td>
 </tr>

 <tr>
 <td colspan="6"  ><p><strong>Model C: Cotton fabric (320 g/m²) and a preparation of plaster, chalk, and PVA latex</strong></td>
 </tr>

 <tr>
 <td><strong>Thread-by-thread suture</strong></td>
 <td>0.1</td>
 <td>0.9</td>
 <td>0.6</td>
 <td>3.3</td>
 <td>3.1</td>
 </tr>

 <tr>
 <td><strong>Textile intarsia</strong></td>
 <td>0.2</td>
 <td>1.0</td>
 <td>0.6</td>
 <td>3.5</td>
 <td>3.3</td>
 </tr>

 <tr>
 <td><strong>Thread-bridge reinforcements</strong></td>
 <td>0.1</td>
 <td>0.7</td>
 <td>0.4</td>
 <td>3.1</td>
 <td>2.9</td>
 </tr>

 <tr>
 <td colspan="6"  ><p><strong>Model D: Linen 2297 (170 g/m²) and industrial preparation with vinyl resin (Modostuc)</strong></td>
 </tr>

 <tr>
 <td><strong>Thread-by-thread suture</strong></td>
 <td>0.1</td>
 <td>0.6</td>
 <td>0.3</td>
 <td>2.9</td>
 <td>2.8</td>
 </tr>

 <tr>
 <td><strong>Textile intarsia</strong></td>
 <td>0.0</td>
 <td>0.8</td>
 <td>0.4</td>
 <td>2.8</td>
 <td>2.6</td>
 </tr>

 <tr>
 <td><strong>Thread-bridge reinforcements</strong></td>
 <td>0.0</td>
 <td>0.7</td>
 <td>0.4</td>
 <td>3.1</td>
 <td>2.9</td>
 </tr>

 </tbody>
</table>

<p>*RH was varied from 50% to 80%.</p>

<p><sup>†</sup>20 × 10 × 2 mm.</p>

 @font-face {font-family:"Cambria Math"; panose-1:2 4 5 3 5 4 6 3 2 4; mso-font-charset:0; mso-generic-font-family:roman; mso-font-pitch:variable; mso-font-signature:-536870145 1107305727 0 0 415 0;}@font-face {font-family:Calibri; panose-1:2 15 5 2 2 2 4 3 2 4; mso-font-charset:0; mso-generic-font-family:swiss; mso-font-pitch:variable; mso-font-signature:-469750017 -1073732485 9 0 511 0;}p.MsoNormal, li.MsoNormal, div.MsoNormal {mso-style-priority:1; mso-style-unhide:no; mso-style-qformat:yes; mso-style-parent:""; margin:0in; mso-pagination:none; font-size:11.0pt; font-family:"Calibri",sans-serif; mso-ascii-font-family:Calibri; mso-ascii-theme-font:minor-latin; mso-fareast-font-family:Calibri; mso-fareast-theme-font:minor-latin; mso-hansi-font-family:Calibri; mso-hansi-theme-font:minor-latin; mso-bidi-font-family:"Times New Roman"; mso-bidi-theme-font:minor-bidi;}.MsoChpDefault {mso-style-type:export-only; mso-default-props:yes; font-size:11.0pt; mso-ansi-font-size:11.0pt; mso-bidi-font-size:11.0pt; font-family:"Calibri",sans-serif; mso-ascii-font-family:Calibri; mso-ascii-theme-font:minor-latin; mso-fareast-font-family:Calibri; mso-fareast-theme-font:minor-latin; mso-hansi-font-family:Calibri; mso-hansi-theme-font:minor-latin; mso-bidi-font-family:"Times New Roman"; mso-bidi-theme-font:minor-bidi;}.MsoPapDefault {mso-style-type:export-only; mso-pagination:none;}div.WordSection1 {page:WordSection1;}

File: content/_assets/images/tables/62.html
<p>Table 62.1. Summary of results of analyses of 53 commercially primed canvases using ATR‑FTIR and optical microscopy.</p>

 <table>
<tbody>
<tr>
 <td><strong>Binder</strong></td>
 <td><strong>%</strong></td>
 <td><strong>Pigments and fillers</strong></td>
 <td><strong>%</strong></td>
 <td><strong>Fiber type</strong></td>
 <td><strong>%</strong></td>
 <td><strong>Weave</strong></td>
 <td><strong>%</strong></td>
 </tr>

 <tr>
 <td>Acrylic-styrene</td>
 <td>41.4</td>
 <td>Chalk, titanium dioxide (TiO<sub>2</sub>)</td>
 <td>43.7</td>
 <td>Cotton</td>
 <td>58.5</td>
 <td>Plain</p>

<p>(1 × 1)</td>
 <td>58.2</td>
 </tr>

 <tr>
 <td>Acrylic</td>
 <td>20.9</td>
 <td>Chalk, TiO<sub>2</sub>,<sub> </sub>talc</td>
 <td>20</td>
 <td>Linen</td>
 <td>32</td>
 <td>Half-basket</p>

<p>(1 × 2)</td>
 <td>36.4</td>
 </tr>

 <tr>
 <td>Acrylic-PVA</td>
 <td>11.3</td>
 <td>Chalk</td>
 <td>9.6</td>
 <td>PET</td>
 <td>5.7</td>
 <td rowspan="5"><p>Full-basket</p>

<p>(2 × 2)</td>
 <td rowspan="5"><p>5.4</td>
 </tr>

 <tr>
 <td>Acrylic-PVA-styrene</td>
 <td>9.4</td>
 <td>Chalk, TiO<sub>2</sub>, barium sulfate (BaSO<sub>4</sub>)</td>
 <td>3.6</td>
 <td rowspan="4"><p>PET-cotton</td>
 <td rowspan="4"><p>3.8</td>
 </tr>

 <tr>
 <td>PVA</td>
 <td>7.5</td>
 <td>Gypsum</td>
 <td>3.6</td>
 </tr>

 <tr>
 <td>Oil</td>
 <td>7.5</td>
 <td>TiO<sub>2</sub>,<sub> </sub>kaolinite</td>
 <td>3.6</td>
 </tr>

 <tr>
 <td>PVA-styrene</td>
 <td>2.0</td>
 <td>Other</td>
 <td>15.9</td>
 </tr>

 </tbody>
</table>

<p>Table 62.2. Glass transition temperatures (Tg) of common monomers and copolymers used in coatings. </p>

 <table >
<tbody>
<tr>
 <td>“Soft” monomers</td>
 <td>Tg <br>
 (°C)</td>
 <td>“Hard” monomers</td>
 <td>Tg <br>
 (°C)</td>
 <td>Copolymers</td>
 <td>Tg <br>
 (°C)</td>
 </tr>

 <tr>
 <td><a name="_Hlk102739083">n-Butyl acrylate </a>(BA)</td>
 <td>−43</td>
 <td>Styrene (sty)</td>
 <td>107</td>
 <td><em>p</em>(BA-sty) </p>

<p>(20:80) </p>

<p>(40:60)</p>

<p>(60:40)</p>

<p>(80:20)</td>
 <td>74</p>

<p>41</p>

<p>13</p>

<p>−16</td>
 </tr>

 <tr>
 <td><a name="_Hlk102738642">Ethyl acrylate (EA)</a></td>
 <td>−8</td>
 <td><a name="_Hlk102738679">Methyl methacrylate </a>(MMA)</td>
 <td>105</td>
 <td><em>p</em>(EA-MMA) </p>

<p>(20:80) </p>

<p>(40:60)</p>

<p>(60:40)</p>

<p>(80:20)</td>
 <td>81</p>

<p>50</p>

<p>24</p>

<p>5</td>
 </tr>

 </tbody>
</table>

<p><em>Source: </em>{{Penzel, Rieger, and Schneider 1997}}</p>

 @font-face {font-family:"Cambria Math"; panose-1:2 4 5 3 5 4 6 3 2 4; mso-font-charset:0; mso-generic-font-family:roman; mso-font-pitch:variable; mso-font-signature:-536870145 1107305727 0 0 415 0;}@font-face {font-family:Calibri; panose-1:2 15 5 2 2 2 4 3 2 4; mso-font-charset:0; mso-generic-font-family:swiss; mso-font-pitch:variable; mso-font-signature:-469750017 -1073732485 9 0 511 0;}p.MsoNormal, li.MsoNormal, div.MsoNormal {mso-style-unhide:no; mso-style-qformat:yes; mso-style-parent:""; margin-top:0in; margin-right:0in; margin-bottom:8.0pt; margin-left:0in; line-height:107%; mso-pagination:widow-orphan; font-size:11.0pt; font-family:"Calibri",sans-serif; mso-ascii-font-family:Calibri; mso-ascii-theme-font:minor-latin; mso-fareast-font-family:Calibri; mso-fareast-theme-font:minor-latin; mso-hansi-font-family:Calibri; mso-hansi-theme-font:minor-latin; mso-bidi-font-family:"Times New Roman"; mso-bidi-theme-font:minor-bidi;}.MsoChpDefault {mso-style-type:export-only; mso-default-props:yes; font-size:11.0pt; mso-ansi-font-size:11.0pt; mso-bidi-font-size:11.0pt; font-family:"Calibri",sans-serif; mso-ascii-font-family:Calibri; mso-ascii-theme-font:minor-latin; mso-fareast-font-family:Calibri; mso-fareast-theme-font:minor-latin; mso-hansi-font-family:Calibri; mso-hansi-theme-font:minor-latin; mso-bidi-font-family:"Times New Roman"; mso-bidi-theme-font:minor-bidi;}.MsoPapDefault {mso-style-type:export-only; margin-bottom:8.0pt; line-height:107%;}div.WordSection1 {page:WordSection1;}

File: content/_assets/images/tables/63.html
<p>Table 63.1. Cl concentration of a blotting paper after it was used for desalination process of <em>Prologue “Thinking in a Black Field”</em> (right side).</p>

 <table>
<tbody>
<tr>
 <td><strong>Measurement points (ppm)</strong></td>
 <td><strong>1st </strong></td>
 <td><strong>2nd</strong></td>
 <td><strong>3rd</strong></td>
 <td><strong>4th</strong></td>
 <td><strong>5th</strong></td>
 <td><strong>6th</strong></td>
 </tr>

 <tr>
 <td>Point 1 </p>

 </td>
 <td>&amp;gt;627</td>
 <td>&amp;gt;627</td>
 <td>217</td>
 <td>43</td>
 <td>&amp;lt;30</td>
 <td>&amp;lt;30</td>
 </tr>

 <tr>
 <td>Point 2 </p>

 </td>
 <td>&amp;gt;627</td>
 <td>404</td>
 <td>104</td>
 <td>58</td>
 <td>&amp;lt;30</td>
 <td>&amp;lt;30</td>
 </tr>

 <tr>
 <td>Point 3 </p>

 </td>
 <td>&amp;gt;627</td>
 <td>376</td>
 <td>151</td>
 <td>66</td>
 <td>58</td>
 <td>&amp;lt;30</td>
 </tr>

 </tbody>
</table>

<p>Table 63.2. Change and rate of change in dimensions of <em>Prologue “Thinking in a Black Field”</em> (right side).</p>

 <table >
<tbody>
<tr>
 <td  valign="bottom"> </td>
 <td><strong>Process</strong></td>
 <td  valign="bottom"><p><strong>Condition</strong></td>
 <td  valign="bottom"><p><strong>Date of work</strong></td>
 <td  valign="bottom"><p><strong>Short side length (weft) (mm)</strong></td>
 <td  valign="bottom"><p><strong>Expansion and contraction (mm)</strong></td>
 <td  valign="bottom"><p><strong>Rate of change (%)*<em><sup></sup></em></strong></td>
 <td><strong>Long side length (warp) (mm)</strong></td>
 <td  valign="bottom"><p><strong>Expansion and </strong></p>

<p><strong>contraction (mm)</strong></td>
 <td  valign="bottom"><p><strong>Rate of change</strong></p>

<p><strong>(%)</strong></td>
 </tr>

 <tr>
 <td>Before treatments</td>
 <td> </td>
 <td>Dry</td>
 <td>5/29</td>
 <td>1817</td>
 <td> </td>
 <td> </td>
 <td>2272</td>
 <td> </td>
 <td> </td>
 </tr>

 <tr>
 <td rowspan="2"><p>Mounting onto a temporary frame</td>
 <td>After moving from wood frame</td>
 <td>Dry</td>
 <td>5/29</td>
 <td>1810</td>
 <td>−7</td>
 <td>0.4</td>
 <td>2263</td>
 <td>−9</td>
 <td>0.4</td>
 </tr>

 <tr>
 <td>After temporary mounting</td>
 <td>Dry</td>
 <td>5/30</td>
 <td>1817</td>
 <td>+7</td>
 <td>0.4</td>
 <td>2269</td>
 <td>+6</td>
 <td>0.3</td>
 </tr>

 <tr>
 <td rowspan="5"><p>Desalination work</td>
 <td>Before the work</td>
 <td>Dry</td>
 <td>7/12</td>
 <td>1819</td>
 <td>+2</td>
 <td>0.1</td>
 <td>2273</td>
 <td>+4</td>
 <td>0.2</td>
 </tr>

 <tr>
 <td>After the work<sup>†</sup></td>
 <td>Wet</td>
 <td>7/12</td>
 <td>1798</td>
 <td>−19</td>
 <td>1.2</td>
 <td>2263</td>
 <td>−10</td>
 <td>0.4</td>
 </tr>

 <tr>
 <td>1 day after</td>
 <td>Dry</td>
 <td>7/13</td>
 <td>1815</td>
 <td>+17</td>
 <td>0.9</td>
 <td>2270</td>
 <td>+7</td>
 <td>0.3</td>
 </tr>

 <tr>
 <td>2 days after</td>
 <td>Dry</td>
 <td>7/14</td>
 <td>1815</td>
 <td>0</td>
 <td>0.0</td>
 <td>2270</td>
 <td>0</td>
 <td>0</td>
 </tr>

 <tr>
 <td>2 weeks after</td>
 <td>Dry</td>
 <td>7/26</td>
 <td>1818</td>
 <td>+3</td>
 <td>0.2</td>
 <td>2270</td>
 <td>0</td>
 <td>0</td>
 </tr>

 </tbody>
</table>

<p>*Rate of change in dimension before treatments</p>

<p><sup>†</sup>1 hour after drying by exchanging blotting paper three times</p>

<p>Table 63.3. Change and rate of change in dimensions of <em>Prologue “Thinking in a Black Field”</em> (left side).</p>

 <table >
<tbody>
<tr>
 <td> </td>
 <td><strong>Process</strong></td>
 <td><strong>Condition</strong></td>
 <td><strong>Date of Work</strong></td>
 <td><strong>Short side length (weft) (mm)</strong></td>
 <td><strong>Expansion and contraction (mm)</strong></td>
 <td><strong>Rate of change (%)<sup>*</sup></strong></td>
 <td><strong>Long side length (warp) (mm)</strong></td>
 <td><strong>Expansion and </strong></p>

<p><strong>Contraction (mm)</strong></td>
 <td><strong>Rate of change</strong></p>

<p><strong>(%)</strong></td>
 </tr>

 <tr>
 <td>Before treatments</td>
 <td> </td>
 <td>Dry</td>
 <td>5/29</td>
 <td>1818</td>
 <td> </td>
 <td> </td>
 <td>2272</td>
 <td> </td>
 <td> </td>
 </tr>

 <tr>
 <td rowspan="2"><p>Mounting onto a temporary frame</td>
 <td>After moving from wood frame</td>
 <td>Dry</td>
 <td>5/31</td>
 <td>1810</td>
 <td>−8</td>
 <td>0.4</td>
 <td>2263</td>
 <td>−8</td>
 <td>0.4</td>
 </tr>

 <tr>
 <td>After temporary mounting</td>
 <td>Dry</td>
 <td>5/31</td>
 <td>1817</td>
 <td>+7</td>
 <td>0.4</td>
 <td>2269</td>
 <td>+5</td>
 <td>0.2</td>
 </tr>

 <tr>
 <td rowspan="4"><p>Desalination work</td>
 <td>Before the work</td>
 <td>Dry</td>
 <td>7/13</td>
 <td>1819</td>
 <td>+2</td>
 <td>0.1</td>
 <td>2273</td>
 <td>+2</td>
 <td>0.1</td>
 </tr>

 <tr>
 <td>During the work</td>
 <td>Wet</td>
 <td>7/13</td>
 <td>1803</td>
 <td>−16</td>
 <td>0.9</td>
 <td>2265</td>
 <td>−7</td>
 <td>0.3</td>
 </tr>

 <tr>
 <td>Immediately after the work<sup></sup></td>
 <td>Wet</td>
 <td>7/13</td>
 <td>1799</td>
 <td>−</td>
 <td>0.2</td>
 <td>2265</td>
 <td>0</td>
 <td>0</td>
 </tr>

 <tr>
 <td>After the work</td>
 <td>Wet</td>
 <td>7/13</td>
 <td>1799</td>
 <td>0</td>
 <td>0</td>
 <td>2265</td>
 <td>0</td>
 <td>0</td>
 </tr>

 <tr>
 <td> </td>
 <td>After the work</td>
 <td>Wet</td>
 <td>7/13</td>
 <td>1798</td>
 <td>−1</td>
 <td>0.1</td>
 <td>2264</td>
 <td>−1</td>
 <td>0</td>
 </tr>

 <tr>
 <td> </td>
 <td>1 day after</td>
 <td>Dry</td>
 <td>7/14</td>
 <td>1819</td>
 <td>+21</td>
 <td>1.2</td>
 <td>2273</td>
 <td>+9</td>
 <td>0.4</td>
 </tr>

 <tr>
 <td> </td>
 <td>2 weeks after</td>
 <td>Dry</td>
 <td>7/26</td>
 <td>1818</td>
 <td>−1</td>
 <td>0.1</td>
 <td>2273</td>
 <td>0</td>
 <td>0</td>
 </tr>

 </tbody>
</table>

<p>*Rate of change in dimension before treatments.</p>

 @font-face {font-family:"Cambria Math"; panose-1:2 4 5 3 5 4 6 3 2 4; mso-font-charset:0; mso-generic-font-family:roman; mso-font-pitch:variable; mso-font-signature:-536870145 1107305727 0 0 415 0;}@font-face {font-family:Calibri; panose-1:2 15 5 2 2 2 4 3 2 4; mso-font-charset:0; mso-generic-font-family:swiss; mso-font-pitch:variable; mso-font-signature:-469750017 -1073732485 9 0 511 0;}p.MsoNormal, li.MsoNormal, div.MsoNormal {mso-style-unhide:no; mso-style-qformat:yes; mso-style-parent:""; margin-top:0in; margin-right:0in; margin-bottom:8.0pt; margin-left:0in; line-height:107%; mso-pagination:widow-orphan; font-size:11.0pt; font-family:"Calibri",sans-serif; mso-ascii-font-family:Calibri; mso-ascii-theme-font:minor-latin; mso-fareast-font-family:Calibri; mso-fareast-theme-font:minor-latin; mso-hansi-font-family:Calibri; mso-hansi-theme-font:minor-latin; mso-bidi-font-family:"Times New Roman"; mso-bidi-theme-font:minor-bidi;}.MsoChpDefault {mso-style-type:export-only; mso-default-props:yes; font-size:11.0pt; mso-ansi-font-size:11.0pt; mso-bidi-font-size:11.0pt; font-family:"Calibri",sans-serif; mso-ascii-font-family:Calibri; mso-ascii-theme-font:minor-latin; mso-fareast-font-family:Calibri; mso-fareast-theme-font:minor-latin; mso-hansi-font-family:Calibri; mso-hansi-theme-font:minor-latin; mso-bidi-font-family:"Times New Roman"; mso-bidi-theme-font:minor-bidi;}.MsoPapDefault {mso-style-type:export-only; margin-bottom:8.0pt; line-height:107%;}div.WordSection1 {page:WordSection1;}

File: content/_assets/images/tables/table-59-2.html
<table>
<caption>
 <strong>Table 59.2</strong><br />
 <strong>Tension measurements of traditional and magnet interventions, before and after RH oscillations</strong>
</caption>
<thead>
  <tr>
    <th></th>
    <th>Tension before intervention <br />
    (N/cm)</th>
    <th>Tension after traditional intervention <br />
    (N/cm)</th>
    <th>Tension of traditional intervention after RH oscillations* <br />
    (N/cm)</th>
    <th>Tension after intervention with N45<sup>†</sup> magnets<br />
    (N/cm)</th>
    <th>Tension of intervention with N45 magnets<sup>†</sup> after RH oscillations*<br />
    (N/cm)</th>
  </tr>
</thead>
<tbody>

 <tr>
 <td colspan="6"><strong>Model A: Lipari synthetic fabric (260 g/m²) and a preparation of Talens acrylic gesso</strong></td>
 </tr>

 <tr>
 <td><strong>Thread-by-thread suture</strong></td>
 <td>0.1</td>
 <td>0.8</td>
 <td>0.5</td>
 <td>3.0</td>
 <td>2.9</td>
 </tr>

 <tr>
 <td><strong>Textile intarsia</strong></td>
 <td>0.0</td>
 <td>1.0</td>
 <td>0.7</td>
 <td>2.8</td>
 <td>2.6</td>
 </tr>

 <tr>
 <td><strong>Thread-bridge reinforcements</strong></td>
 <td>0.2</td>
 <td>0.7</td>
 <td>0.5</td>
 <td>3.2</td>
 <td>3.0</td>
 </tr>

 <tr>
 <td colspan="6"><strong>Model B: Lipari synthetic fabric (130 g/m²) and a preparation of plaster (calcium sulfate) and rabbit-skin glue</strong></td>
 </tr>

 <tr>
 <td><strong>Thread-by-thread suture</strong></td>
 <td>0.1</td>
 <td>1.1</td>
 <td>0.6</td>
 <td>3.1</td>
 <td>3.0</td>
 </tr>

 <tr>
 <td><strong>Textile intarsia</strong></td>
 <td>0.0</td>
 <td>0.9</td>
 <td>0.4</td>
 <td>3.0</td>
 <td>2.8</td>
 </tr>

 <tr>
 <td><strong>Thread-bridge reinforcements</strong></td>
 <td>0.0</td>
 <td>0.8</td>
 <td>0.5</td>
 <td>2.9</td>
 <td>2.8</td>
 </tr>

 <tr>
 <td colspan="6"><strong>Model C: Cotton fabric (320 g/m²) and a preparation of plaster, chalk, and PVA latex</strong></td>
 </tr>

 <tr>
 <td><strong>Thread-by-thread suture</strong></td>
 <td>0.1</td>
 <td>0.9</td>
 <td>0.6</td>
 <td>3.3</td>
 <td>3.1</td>
 </tr>

 <tr>
 <td><strong>Textile intarsia</strong></td>
 <td>0.2</td>
 <td>1.0</td>
 <td>0.6</td>
 <td>3.5</td>
 <td>3.3</td>
 </tr>

 <tr>
 <td><strong>Thread-bridge reinforcements</strong></td>
 <td>0.1</td>
 <td>0.7</td>
 <td>0.4</td>
 <td>3.1</td>
 <td>2.9</td>
 </tr>

 <tr>
 <td colspan="6"><strong>Model D: Linen 2297 (170 g/m²) and industrial preparation with vinyl resin (Modostuc)</strong></td>
 </tr>

 <tr>
 <td><strong>Thread-by-thread suture</strong></td>
 <td>0.1</td>
 <td>0.6</td>
 <td>0.3</td>
 <td>2.9</td>
 <td>2.8</td>
 </tr>

 <tr>
 <td><strong>Textile intarsia</strong></td>
 <td>0.0</td>
 <td>0.8</td>
 <td>0.4</td>
 <td>2.8</td>
 <td>2.6</td>
 </tr>

 <tr>
 <td><strong>Thread-bridge reinforcements</strong></td>
 <td>0.0</td>
 <td>0.7</td>
 <td>0.4</td>
 <td>3.1</td>
 <td>2.9</td>
 </tr>

 </tbody>
</table>

<div class="table-key">
  <p>*RH was varied from 50% to 80%</p>
  <p><sup>†</sup>20 × 10 × 2 mm</p>
</div>
