Repository: thegetty/conserving-canvas

# conserving-canvas

https://www.getty.edu/publications/conserving-canvas/

| branch | about |
| --- | --- |
| `main` | The primary branch. Currently the same as `prototype`. |
| `forthcoming` | A static placeholder page that is displayed at the book’s final URL on getty.edu prior to publication |
| `first-pages`, `second-pages`, `final-pages`| 11ty versions of the project at various stages. All working branches should be made off of these. |

## Using the 11ty Version

1. Clone this repository and select the appropriate branch.

2. In Terminal, make sure you are using Node 17.5.0 or higher, with `node --version`. (See section on NVM below.)

3. Run `npm install` to install the project dependencies. This just needs to be done once when first cloning the project, or whenever the core template/code files are updated.

4. See the preview with `npm run dev`. I find it needs to be stopped and restarted often to get it to refresh changes, especially with YAML.

## Using NVM to Manage Different Node Verisons

The full instructions are here: https://github.com/nvm-sh/nvm. But this condensed version should cover the basics.

1. Install the script with the following command:

```
curl -o- https://raw.githubusercontent.com/nvm-sh/nvm/v0.39.1/install.sh | bash
```

2. Verify with this command, which should return `nvm`. If it does not, see the Troubleshooting info at https://github.com/nvm-sh/nvm#troubleshooting-on-macos.

```
command -v nvm
```

3. Install the versions of node you want to use:

```
nvm install 14.18.1
```

```
nvm install 17.5.0
```

4. Optionally, set a default version to use with `nvm alias default 14.18.1` or `nvm alias default 17.5.0`. This default will be the one used every time you open a new Terminal window.

5. To choose/change a Node version to run use `nvm use 14` or `nvm use 17`. This will be the version used for as long as that Terminal window is open, or until you change it again.

## Creating a PDF Version

While the paged.js work is ongoing, a PDF of French Silver should be created with PrinceXML (First pages was created using Prince 14.2.)

1. Run `quire build`

2. In `_site/pdf.css` find `/_assets/fonts/` and replace with `_assets/fonts/`

3. Open `_site/index.html` and copy the license svg icons. Paste thme in just below the `<body>`
in `_site/pdf.html`

4. With PrinceXML 14.2 installed, run `quire pdf --lib prince`

## Customizations Made to 11ty Templates/Files

**_includes/components/abstract.js**
**_layouts/essay.liquid**
Added keywords

**_includes/components/copyright/licensing.js**
Added a comma after "view a coopy of this license"

**_includes/components/figure/media-embed-url.js**
Updated Vimeo embed link format

**_includes/components/menu/item.js**
Added contributor names to sidebar menu

**_includes/components/page-header.js**
Added page title element for PDF footer

**_plugins/filters/fullname.js**
Joined contributor names with a non-breaking space

**_plugins/shortcodes/cite.js**
Will return id/text if the reference doesn't match one in references.yaml

**_plugins/shortcodes/contributors.js**
Refactored logic to handle oxford commas correctly

**_plugins/shortcodes/figureGroup.js**
Add option to pass single caption for figuregroup

**_plugins/transforms/outputs/pdf/write.js**
**_plugins/transforms/outputs/pdf/layout.html**
Add two needed out elements to pdf output, that have styles applied to them

File: content/_assets/images/tables/table-11-1.html
<table>
<caption>
  <strong>Table 11.1</strong><br />
  <strong>Tensile test performed on different adhesives used to join strips of canvas 1 inch wide</strong>
</caption>
<thead>
  <tr>
    <th rowspan="2">Resin</th>
    <th colspan="4">Breaking point (kg)</th>
  </tr>
  <tr>
    <th>Sample 1</th>
    <th>Sample 2</th>
    <th>Sample 3</th>
    <th>Average value</th>
  </tr>
</thead>
<tbody>

<tr>
<td>Polyamide</td>
<td>3.320</td>
<td>1.330</td>
<td>1.970</td>
<td>2.206</td>
</tr>

<tr>
<td>Akeogard AT35</td>
<td>0.320</td>
<td>0.430</td>
<td>0.496</td>
<td>0.415</td>
</tr>

<tr>
<td style="color: red;">Akeogard AT35 + water (1:1)</td>
<td style="color: red;">2.300</td>
<td style="color: red;">1.400</td>
<td style="color: red;">1.400</td>
<td style="color: red;">1.900</td>
</tr>

<tr>
<td>Ethylene vinyl acetate (EVA)</td>
<td>1.080</td>
<td>0.850</td>
<td>1.020</td>
<td>0.938</td>
</tr>

</tbody>
</table>
<div class="table-key">
  <p>Source: Orata 2009. Used with permission.</p>
</div>

File: content/_assets/images/tables/table-11-2.html
<table>
<caption>
  <strong>Table 11.2</strong><br />
  <strong>Test results for different resin mixtures performed to determine reactivation temperature and evaluate bond and reversibility</strong>
</caption>
<thead>
  <tr>
  <th rowspan="2"><p>Sample </th>
  <th rowspan="2"><p>Resin mixture</th>
  <th colspan="6"><p>Temperature</th>
  </tr>

  <tr>
  <th>40°C</th>
  <th>50°C</th>
  <th>60°C</th>
  <th style="color: red;">70°C</th>
  <th>80°C</th>
  </tr>
</thead>
<tbody>


<tr>
<td>1</td>
<td>100% Plextol B500</td>
<td>W</td>
<td>W</td>
<td>W</td>
<td>W</td>
<td>W</td>
<td></td>
</tr>

<tr>
<td>2</td>
<td>100% Dispersion K360</td>
<td>S</td>
<td>S</td>
<td>G</td>
<td>G</td>
<td>G</td>
<td></td>
</tr>

<tr>
<td>3</td>
<td>80% B500 + 20% K360</td>
<td>W</td>
<td>W</td>
<td>W</td>
<td>S</td>
<td>S</td>
<td></td>
</tr>

<tr>
<td style="color: red;">4</td>
<td style="color: red;">70% B500 + 30% K360</td>
<td>W</td>
<td>W</td>
<td style="color: red;">S</td>
<td style="color: red;">G</td>
<td>G</td>
<td></td>
</tr>

<tr>
<td>5</td>
<td>60% B500 + 40% K360</td>
<td>W</td>
<td>S</td>
<td>G</td>
<td>G</td>
<td>G</td>
<td></td>
</tr>

<tr>
<td>6</td>
<td>50% B500 + 50% K360</td>
<td>S</td>
<td>S</td>
<td>G</td>
<td>G</td>
<td>G</td>
<td></td>
</tr>

<tr>
<td>7</td>
<td>40% B500 + 60% K360</td>
<td>S</td>
<td>S</td>
<td>G</td>
<td>G</td>
<td>E</td>
<td></td>
</tr>

</tbody>
</table>
<div class="table-key">
  <p><em>Notes:</em> </p>
  <p>Adhesion by vacuum bag (700 mbar) and constant heat for 10 mins at different temperatures.</p>
  <p>W = Weak, S = Sufficient, G = Good, E = Excellent</p>
  <p><em>Source:</em> {Orata 2013}. Used with permission.</p>
</div>

File: content/_assets/images/tables/table-17-1.html
<table>
<caption>
  <strong>Table 17.1</strong><br />
  <strong>The six case study paintings and their historical lining recipes (SAAM 1–6)</strong>
</caption>
<thead>
  <tr>
    <th>Case study painting</th>
    <th>2019 re-created recipe</th>
    <th>Collection survey</th>
  </tr>
</thead>
<tbody>

<tr>
  <td>
    <p><strong><em>Sun Setting, Denmark</em></strong><br />
     William H. Johnson, ca. 1930, oil on burlap<br />
     Lined to linen (1969)<br />
     Accession: 1967.59.720</p>
  </td>
  <td>
    <p>SAAM 1 (Keck recipe):</p>
    <ul>
      <li>6 parts unbleached beeswax</li>
      <li>6 parts Multiwax W-445</li>
      <li>2 parts dammar resin</li>
      <li>2 parts colophony rosin</li>
      <li>1 part gum elemi</li>
    </ul>
  </td>
  <td>
    <p>SAAM 1 represents:</p>
    <ul>
      <li>1/50 lining recipes</li>
      <li>1/6 Johnson paintings</li>
      <li>1/10 linings to linen</li>
    </ul>
  </td>
</tr>

<tr>
  <td>
    <p><strong><em>Oak Trees</em></strong><br />
     Edward M. Bannister, 1876, oil on canvas<br />
     Lined to fiberglass (1983)<br />
     Accession: 1983.95.155</p>
  </td>
  <td>
    <p>SAAM 2:</p>
    <ul>
      <li>3 parts unbleached beeswax</li>
      <li>3 parts Multiwax W-445</li>
      <li>2 parts Zonarez B-85</li>
    </ul>
  </td>
  <td>
    <p>SAAM 2 represents:</p>
    <ul>
      <li>29/50 lining recipes</li>
      <li>7/7 Bannister paintings</li>
      <li>14/18 linings to fiberglass</li>
    </ul>
  </td>
</tr>

<tr>
  <td>
    <p><strong><em>Cagnes-sur-Mer</em></strong><br />
     William H. Johnson, ca. 1928–29, oil on burlap<br />
     Lined to unidentified textile (1971)<br />
     Accession: 1967.59.702</p>
  </td>
  <td>
    <p>SAAM 3:</p>
    <ul>
      <li>1 part unbleached beeswax</li>
      <li>1 part Multiwax W-445</li>
      <li>1 part Piccolyte S-85</li>
    </ul>
  </td>
  <td>
    <p>SAAM 3 represents:</p>
    <ul>
      <li>5/50 lining recipes</li>
      <li>5/6 Johnson paintings</li>
      <li>5/19 unidentified textiles</li>
    </ul>
  </td>
</tr>

<tr>
  <td>
    <p><strong><em>The Lesson</em></strong><br />
     Hugo Ballin, 1907, oil on canvas<br />
     Lined to unidentified textile (1979)<br />
     Accession: 1910.9.1</p>
  </td>
  <td>
    <p>SAAM 4:</p>
    <ul>
      <li>3 parts Multiwax W-445</li>
      <li>1 part Zonarez B-85</li>
    </ul>
  </td>
  <td>
    <p>SAAM 4 represents:</p>
    <ul>
      <li>2/50 lining recipes</li>
      <li>1/1 Ballin paintings</li>
      <li>1/19 unidentified textiles</li>
    </ul>
  </td>
</tr>

<tr>
  <td>
    <p><strong><em>Plenty</em></strong><br />
     Kenyon Cox, 1910, oil on canvas<br />
     Lined to fiberglass (1974)<br />
     Accession: 1910.9.6</p>
  </td>
  <td>
    <p>SAAM 5:</p>
    <ul>
      <li>3 parts Multiwax W-445</li>
      <li>1 part Piccolyte S-85</li>
    </ul>
  </td>
  <td>
    <p>SAAM 5 represents:</p>
    <ul>
      <li>2/50 lining recipes</li>
      <li>1/2 Cox paintings</li>
      <li>1/18 linings to fiberglass</li>
    </ul>
  </td>
</tr>

<tr>
  <td>
    <p><strong><em>The Windmill</em></strong><br />
     Jenne Magafan, ca. 1937, oil on canvas<br />
     Lined to unidentified textile (1979)<br />
     Accession: 1971.447.66</p>
  </td>
  <td>
    <p>SAAM 6:</p>
    <ul>
      <li>Multiwax W-445</li>
    </ul>
  </td>
  <td>
    <p>SAAM 6 represents:</p>
    <ul>
      <li>4/50 lining recipes</li>
      <li>1/1 Magafan paintings</li>
      <li>1/19 unidentified textiles</li>
    </ul>
  </td>
</tr>
</tbody>
</table>

<div class="table-key">
  <p>Note: Each case study painting represents a different historical lining recipe (SAAM 1–6). The third column compares each case study to surveyed lining adhesives, prevalence of its use on other works by the same artist, and prevalence of its use with the same secondary support. The breakdown of secondary supports is as follows: linen (10/50 linings), fiberglass (18/50 linings), combination of linen and fiberglass (3/50 linings), and unidentified textiles (19/50 linings). Supports for <em>Cagnes-sur-Mer</em>, <em>The Lesson</em>, and <em>The Windmill</em> were unidentified in April 2019; visual examination later revealed that all three supports were linen.</p>
</div>

File: content/_assets/images/tables/table-17-2.html
<table>
<caption>
  <strong>Table 17.2</strong><br />
  <strong>Wax and resin ingredients confirmed with GC/MSD to be present in the six case study paintings and recreated lining recipes</strong>
</caption>
<thead>
  <tr>
    <th>Ingredient</th>
    <th>Compounds in waxes/resins detected with GC/MSD</th>
    <th>Retention time (minutes) </th>
    <th>Ions (m/z)</th>
  </tr>
</thead>
<tbody>

 <tr>
 <td><p>Unbleached beeswax</td>
 <td><p>Odd-numbered hydrocarbons (peak at C<sub>27</sub>H<sub>56</sub>)</p>

<p>Fatty acids (most peak at C<sub>24</sub>H<sub>48</sub>O<sub>2</sub>)</td>
 <td><p>24–25 </p>

<p>(peak)</td>
 <td><p>71, 74</td>
 </tr>

 <tr>
 <td><p>Multiwax </p>

<p>W-445s</td>
 <td><p>Odd- and even-numbered hydrocarbons (peak at C<sub>33</sub>H<sub>68 </sub>or C<sub>34</sub>H<sub>70</sub>)</td>
 <td><p>28–29</td>
 <td><p>71</td>
 </tr>

 <tr>
 <td><p>Dammars</td>
 <td><p>5-dammarenolic acid methyl ester (C<sub>31</sub>H<sub>52</sub>O<sub>3</sub>)</td>
 <td><p>29–30</td>
 <td><p>454</td>
 </tr>

 <tr>
 <td><p>Colophony</td>
 <td><p>Dehydroabietic acid (C<sub>20</sub>H<sub>28</sub>O<sub>2</sub>)</p>

<p>7-oxo-dehydroabietic acid (C<sub>20</sub>H<sub>26</sub>O<sub>3</sub>)</td>
 <td><p>21–24</td>
 <td><p>316, 328</td>
 </tr>

 <tr>
 <td><p>Gum elemi</td>
 <td><p>α-amyrin / β-amyrin (C<sub>30</sub>H<sub>50</sub>O)</td>
 <td><p>29–30</td>
 <td><p>426</td>
 </tr>

 </tbody>
</table>
<div class="table-key">
  <p><em>Note:</em> Each ingredient is identified by the presence of specific compounds at a particular molecular weight (m/z). GC/MSD seemed to have difficulty detecting microcrystalline wax (particularly when beeswax was present in the recipe) as well as the proprietary resins Zonarez B-85 and Piccolyte S-85 (not listed in table).</p>
</div>

File: content/_assets/images/tables/table-17-3.html
<table>
<caption>
  <strong>Table 17.3</strong><br />
  <strong>Resin ingredients confirmed with Py-GC/MSD to be present in three of the case study paintings and three recreated lining recipes</strong>
</caption>
<thead>
  <tr>
    <th>Ingredient</th>
    <th>Compounds in resins detected with Py-GC/MSD</th>
    <th>Retention time (min.) </th>
    <th>Ions (m/z)</th>
  </tr>
</thead>
<tbody>

 <tr>
 <td>Zonarez B-85S</td>
 <td>Limonene monomer (C<sub>10</sub>H<sub>16</sub>), dimer (C<sub>20</sub>H<sub>32</sub>), and trimer (C<sub>30</sub>H<sub>48</sub>)</td>
 <td>3–10</td>
 <td>136, 272, 408</td>
 </tr>

 <tr>
 <td>Piccolyte S-85S</td>
 <td>Limonene monomer (C<sub>10</sub>H<sub>16</sub>), dimer (C<sub>20</sub>H<sub>32</sub>), and trimer (C<sub>30</sub>H<sub>48</sub>)</td>
 <td>3–10</td>
 <td>136, 272, 408</td>
 </tr>

 </tbody>
</table>

<div class="table-key">
  <p><em>Note:</em> Both Zonarez B-85 and Piccolyte S-85 were identified by the presence of the acid-catalyzed dimerization and trimerization of limonene.</p>
</div>

File: content/_assets/images/tables/table-18-1.html
<table>
<caption>
  <strong>Table 18.1</strong><br />
  <strong>Components of recipes from documents and analytical studies</strong>
</caption>
<thead>
  <tr>
    <th>Glue-paste component</th>
    <th>Type of material</th>
    <th>Function</th>
    <th>Materials named in the glue lining paste recipes</th>
  </tr>
</thead>
<tbody>
<tr>
<td rowspan="3">Basic components</td>
<td>Skin glue</td>
<td>Adhesive</td>
<td>Rabbit, cartilage, technical gelatin. Trademarks: “glue of the Medalla” (extra strong glue D. Pedro Álvarez SA Chemical), “glue of Salamanca.”</td>
</tr>

<tr>
<td>Flour</td>
<td>Adhesive, thickener</td>
<td>Wheat, rye, refined candeal. Trademarks: Manitoba, EI Corte Ingles, DOM, Gallo</td>
</tr>

<tr>
<td>Water</td>
<td>Diluent</td>
<td>Tap, deionized</td>
</tr>

<tr>
<td rowspan="9">Additives</td>
<td>Vinegar</td>
<td>Disinfectant, surfactant, pH corrector</td>
<td>Vinegar from wine</td>
</tr>

<tr>
<td>Honey, molasses, sugar, syrup</td>
<td>Plasticizer</td>
<td>Honey, molasses, sugar, syrup or maple syrup (employed in the National Gallery of Denmark in the 1st half of the 20th century).</td>
</tr>

<tr>
<td>Plants (garlic)</td>
<td>Disinfectant, adhesion strengthening, siccative</td>
<td>Garlic (old recipes: Andrés de la Calleja recipes; recipes from 19th and first half of 20th centuries at the Museo del Prado)</td>
</tr>

<tr>
<td>Salts, chemicals</td>
<td>Disinfectant</td>
<td>Sodium pentachlorophenate or alum and Nipagin (sodium salt of p‑hydroxybenzoate); Micospec (econazole nitrate) in ethanol, quaternary ammonium salts, sodium fluoride, benzoic acid</td>
</tr>

<tr>
<td>Pigments</td>
<td>Disinfectant</td>
<td>Verdigris (Denmark in the 19th century)</td>
</tr>

<tr>
<td>Beer</td>
<td>Diluent</td>
<td>Beer (François-Toussaint Hacquin recipes)</td>
</tr>

<tr>
<td>Mucilage, oil, turpentine</td>
<td>Plasticizer</td>
<td>Linen grain (French recipes), linseed oil, Venice turpentine</td>
</tr>

<tr>
<td>Gum</td>
<td>Strengthen adhesiveness</td>
<td><em>Grasilla,</em> (gum juniper: ground yellowish resin used for the preparation of varnishes, recipes from Spanish authors in the 16th century, recipes of Juan García de Miranda)</td>
</tr>

<tr>
<td>Ox gall</td>
<td>Surfactant, wetting</td>
<td>Ox gall (liquid or paste)</td>
</tr>

</tbody>
</table>

File: content/_assets/images/tables/table-21-1.html
<table>
<caption>
  <strong>Table 21.1</strong><br />
  <strong>Mehra’s eight requirements for lining canvas paintings</strong>
</caption>
<tbody>
<tr>
 <td>1.</td>
 <td>Whatever the nature of the materials used, they should remain fully reversible with regard to additional relining eventually needed in the future;</td>
 </tr>

 <tr>
 <td>2.</td>
 <td>Relining* may not in anyway cause alterations in the structural character of a painting;</td>
 </tr>

 <tr>
 <td>3.</td>
 <td>The materials used should have passed the selection in direct reference to the specific problems of the painting involved;</td>
 </tr>

 <tr>
 <td>4.</td>
 <td>Flexibility must be guaranteed for an unlimited period of time;</td>
 </tr>

 <tr>
 <td>5.</td>
 <td>The use of heat should be avoided altogether or must be considerably minimized;</td>
 </tr>

 <tr>
 <td>6.</td>
 <td>Increase of weight as a result of relining should be minimal;</td>
 </tr>

 <tr>
 <td>7.</td>
 <td>The adhesive selected should not be allowed to permeate the canvas, ground and paintfilm alike. Instead, it should form only a film between old and new canvases;</td>
 </tr>

 <tr>
 <td>8.</td>
 <td>It must be optional to use the selected adhesive in different degrees of cohesive strength and it is imperative that it will have proper resistance to fluctuations in temperature and humidity. It should be compatible with the other materials used for the relining which it serves.</td>
 </tr>

 </tbody>
</table>

<div class="table-key">
  <p>Source: Mehra 1972 (verbatim).<br />
  *<em>Relining</em> means lining; see Andersen 2012.</p>
  <p>Table: Cecil Krarup Andersen</p>
</div>

File: content/_assets/images/tables/table-21-2.html
<table>
<caption>
  <strong>Table 21.2</strong><br />
  <strong>Eight lining risk factors and example ratings</strong>
</caption>
<tbody>
<tr>
  <td>
    <p><strong>Change in paint properties or structure—due to solvent exposure (including water) or temperature change</strong></p>
    <ol>
      <li>No risk or very low risk.</li>
      <li>Small risk of subtle change.</li>
      <li>Medium risk of flattening or stiffening the paint due to the use of solvents or temperature.</li>
      <li>High risk of visible flattening areas with impasto and changing paint properties permanently.</li>
      <li>5. Very high risk of flat impasto or paint loss and permanent change of properties.</li>
    </ol>
  </td>
</tr>

<tr>
  <td>
    <p><strong>Change in canvas properties or structure—due to impregnation of adhesive or moisture/water exposure</strong></p>
    <ol>
      <li>No change or slight effect of adhesives bonding to surface.</li>
      <li>Slight change due to adhesives penetrating the surface.</li>
      <li>Decrease in strength or changed response to RH due to impregnation.</li>
      <li>Significant brittleness or weakness and/or change response to RH due to the effect of the adhesive, or risk of shrinkage.</li>
      <li>Serious chemical and/or physical weakening and deformation of canvas due to impregnation with adhesive, or high risk of shrinkage.</li>
    </ol>
  </td>
</tr>

<tr>
  <td>
    <p><strong>Unstable environment (long exposure)—creep due to lack of support</strong></p>
    <ol>
      <li>No change with change in RH or temperature.</li>
      <li>Risk of increased cracks over 50 years.</li>
      <li>Risk of increased cracks and cupping over 10 years.</li>
      <li>Risk of bulging, cupping, and delamination over 5 years.</li>
      <li>Risk of delamination after 1 year of climate exposure.</li>
    </ol>
  </td>
</tr>

<tr>
  <td>
    <p><strong>Short exposure to forces—lack of support with fast climate events, keying out or restretching</strong></p>
    <ol>
      <li>Support is as stiff as the paint layer—fully supported.</li>
      <li>Support is stiff, but not as stiff as the stiffer paint layers.</li>
      <li>Lining provides some support, but not enough to prevent damage with significant use of force (e.g., keying out in corners).</li>
      <li>Lining provides very little support, and there is risk of cracks and cupping.</li>
      <li>Treatment provides no support, so any slight or significant increase in forces will affect the paint layer directly.</li>
    </ol>
  </td>
</tr>

<tr>
  <td>
    <p><strong>Shear forces between canvas and lining—due to stiffness in lining and shrinkage forces in canvas</strong></p>
    <ol>
      <li>No forces.</li>
      <li>Slight forces with changes in RH.</li>
      <li>Some shear forces with change in RH in case of canvas contraction.</li>
      <li>Local delamination of lining with change in RH if canvas contracts and the binder is not strong.</li>
      <li>High forces with delamination of lining if canvas contracts and the binder is not strong.</li>
    </ol>
  </td>
</tr>

<tr>
  <td>
    <p><strong>Shear forces between canvas and paint—due to free movement of the canvas and stiffness in paint</strong></p>
    <ol>
      <li>No forces.</li>
      <li>Slight forces with changes in RH.</li>
      <li>Some forces and risk of long-term development of cracks in paint layer due to compression or tension.</li>
      <li>High forces and risk of cupping and delamination.</li>
      <li>Very high forces and risk of tenting and delamination of paint in high RH situations.</li>
    </ol>
  </td>
</tr>

<tr>
  <td>
    <p><strong>Visual change—due to impregnation and subsequent change of refraction index</strong></p>
    <ol>
      <li>No change.</li>
      <li>ΔE &amp;lt; 1: Change cannot be seen with naked eye.</li>
      <li>ΔE = 1: Change is just noticeable.</li>
      <li>ΔE &amp;gt; 1: Change is obvious but the artwork can still be enjoyed.</li>
      <li>Significant change and seriously compromised appreciation of the artwork.</li>
    </ol>
  </td>
</tr>

<tr>
  <td>
    <p><strong>Reversibility—due to materials used or construction of structural treatment</strong></p>
    <ol>
      <li>Easy to remove both canvas and adhesive (if present).</li>
      <li>Can be removed with little effort.</li>
      <li>Canvas is easy to remove while adhesive is more difficult, but low risk for original materials if care is taken.</li>
      <li>Canvas and adhesive can be removed only with some risk of damaging original materials.</li>
      <li>Canvas and adhesive cannot be removed without causing significant damage to the original painting.</li>
    </ol>
  </td>
</tr>

</tbody>
</table>

File: content/_assets/images/tables/table-27-1.html
<table>
<caption>
  <strong>Table 27.1</strong><br />
  <strong>Results of tensile tests performed on degraded cotton samples treated with the three solutions of nanocellulose-based consolidants and information on samples.</strong>
</caption>
<thead>
  <tr>
    <th>Solution</th>
    <th>Sample preparation</th>
    <th>Sample</th>
    <th>Concentration in solution (% w/w)</th>
    <th>Weight uptake (%)</th>
    <th>Applications (no.)</th>
    <th>Tensile test conditions</th>
    <th>Young’s modulus (MPa)*</th>
  </tr>
</thead>
<tbody>


 <tr>
 <td rowspan="7"><strong>1</strong></td>
 <td rowspan="4">Spray</td>
 <td>Untreated</td>
 <td>—</td>
 <td>—</td>
 <td>—</td>
 <td rowspan="9">
   <ul>
   <li>Preconditioning at 20% RH</li>
   <li>Testing under controlled environment (20% RH, 25°C)</li>
   <li>Speed = 0.4 N/min.</li>
   <li>Warp direction</li>
   </ul>
 </td>
 <td>2</td>
 </tr>

 <tr>
 <td>CNF</td>
 <td>1</td>
 <td></td>
 <td>3</td>
 <td>24</td>
 </tr>

 <tr>
 <td>CCNF</td>
 <td>0.25</td>
 <td></td>
 <td>3</td>
 <td>8</td>
 </tr>

 <tr>
 <td>CNC</td>
 <td>3</td>
 <td></td>
 <td>3</td>
 <td>36</td>
 </tr>

 <tr>
 <td rowspan="3">Brush</td>
 <td>Untreated</td>
 <td>—</td>
 <td></td>
 <td>—</td>
 <td>2</td>
 </tr>

 <tr>
 <td>CNF</td>
 <td>1</td>
 <td></td>
 <td>4</td>
 <td>23</td>
 </tr>

 <tr>
 <td>CCNF</td>
 <td>1</td>
 <td></td>
 <td>4</td>
 <td>24</td>
 </tr>

 <tr>
 <td rowspan="2"><strong>2</strong></td>
 <td rowspan="2">Brush</td>
 <td>MC + CNC (water)</td>
 <td>1.98</td>
 <td></td>
 <td>3</td>
 <td>16</td>
 </tr>

 <tr>
 <td>MC + CNC (heptane)</td>
 <td>1.98</td>
 <td></td>
 <td>Unknown</td>
 <td>7</td>
 </tr>

 <tr>
 <td rowspan="2"><strong>3</strong></td>
 <td rowspan="2">Spray</td>
 <td>Untreated</td>
 <td>—</td>
 <td>—</td>
 <td>—</td>
 <td rowspan="2">
   <ul>
    <li>Preconditioning at 60% RH</li>
    <li>Testing under controlled environment</li>
    <li>Speed = 300 N/min.</li>
    <li>Weft direction</li>
    </ul>
 </td>
 <td>26</td>
 </tr>

 <tr>
 <td>SNP</td>
 <td>4.5</td>
 <td>8.6</td>
 <td>2</td>
 <td>55</td>
 </tr>

 </tbody>
</table>

<div class="table-key">
  <p><em>Sources:</em> Solution 1—spray preparation: [[Nechyporchuk et al. 2018]]; brush preparation: [[Bridarolli et al. 2020]]. Solution 2—preparation: [[Bridarolli 2019]]. Solution 3—preparation and data: [[Kolman et al. 2018]].</p>

  <p><sup>*</sup>The stiffness (Young’s modulus) reported for solutions 1 and 2 samples was measured in the region of interest (0–2% elongation). The data shown for solution 3 were taken from [[Kolman et al. 2018]] and Young’s moduli calculated from the beginning of the curves (0-4% elongation).</p>
</div>

File: content/_assets/images/tables/table-27-2.html
<table>
<caption>
 <strong>Table 27.2</strong><br />
 <strong>Variations in storage modulus E' (stiffness) between 20% and 80% RH calculated using values at equilibration (end plateau)</strong>
</caption>
<thead>
  <tr>
    <th>Solution</th>
    <th>Sample</th>
    <th>Δ<em>E'</em><sub>20%–80%</sub>[<em>E'</em><sub>20% RH</sub>–<em> E'</em><sub>80% RH</sub>]</th>
  </tr>
</thead>
<tbody>

 <tr>
 <td> </td>
 <td>Untreated</td>
 <td>7.6 ± 0.2</td>
 </tr>

 <tr>
 <td rowspan="2"><strong>1</strong></td>
 <td>CNF</td>
 <td>12.9 ± 1.8</td>
 </tr>

 <tr>
 <td>CCNF</td>
 <td>9.9 ± 2.1</td>
 </tr>

 <tr>
 <td><strong>2</strong></td>
 <td>MC + CNC (heptane)</td>
 <td>8.3 ± 0.9</td>
 </tr>

 </tbody>
</table>

File: content/_assets/images/tables/table-27-3.html
<table>
<caption>
  <strong>Table 27.3</strong><br />
  <strong>Summary of properties, advantages, and characteristics of the nanocellulose-based consolidants for canvas reinforcement as identified from the chemico-physico-mechanical studies carried out in the framework of the Nanorestart project</strong>
</caption>
<thead>
  <tr>
    <th></th>
    <th>Nanocellulose-only</th>
    <th>Nanocomposite cellulose ether/CNC</th>
    <th>Multilayered particles</th>
  </tr>
</thead>
<tbody>
<tr>
  <td><strong>Advantages</strong></td>
  <td>
    <ul>
      <li>Powder (CNC) or paste form (CNF and CCNF); dispersions in water or water + ethanol (50:50)</li>
      <li><strong>Mode of application:</strong> Spraying, brushing, or blade coating</li>
      <li>Superficial treatment layer (“nanolining”)</li>
      <li><strong>Reinforcement</strong> provided at low weight added (3%)</li>
      <li>No color or gloss change on jute, linen, or cotton canvases</li>
    </ul>
  </td>
  <td>
    <ul>
      <li>Aqueous and heptane-based solutions (viscous liquid at 2% w/w, gel)</li>
      <li><strong>Mode of application:</strong> Brushing or blade coating, spraying (only for aqueous treatment highly diluted)</li>
      <li><strong>Bulk penetration</strong> (aqueous treatment) and <strong>surface deposition </strong> (heptane treatment)</li>
      <li><strong>Better control </strong> over solvent penetration</li>
      <li><strong>Reinforcement</strong> provided at low weight added (2%) (lower than nanocellulose-only)</li>
      <li>Possible combined strategy: consolidation and deacidification</li>
    </ul>
  </td>
  <td>
    <ul>
      <li>Aqueous or water + ethanol (50:50) dispersions</li>
      <li><strong>Mode of application:</strong> spraying (preferred) or brushing</li>
      <li><strong>Bulk penetration </strong> if used at low concentration (<4.5% w/w)</li>
      <li><strong>Reinforcement</strong> provided at low weight added (8.6%); higher reinforcement but lower elongation at break and breaking force than CNF-treated sample when tested on a modern degraded cotton canvas</li>
    </ul>
  </td>
</tr>

<tr>
  <td><strong>Observations</strong></td>
  <td>
    <ul>
      <li>Amount of water introduced during treatment can be reduced by using highest possible concentration or spraying </li>
      <li>Brittle superficial layer</li>
      <li><strong>Increased mechanical response</strong> to <strong>RH variations</strong> after treatment <strong><em>except CNC treatment</em></strong></li>
    </ul>
  </td>
  <td>
    <ul>
      <li>Amount of water introduced by using aqueous-based treatments can be reduced by spraying</li>
      <li>Change of gloss and whitening of dark canvases (in particular when deacidification agent MgO added)</li>
      <li>Lower mechanical response to RH than CNF, CCNF treatments; similar to lower response than untreated was measured (20%–60% RH and 20%–80% RH cycles)</li>
    </ul>
  </td>
  <td>
    <ul>
      <li>Amount of water introduced during treatment can be reduced by spraying</li>
      <li>Multiscale consolidation (bulk and surface) by combining treatment with CNF (mixed in solution)</li>
      <li>Low reinforcement measured on a historical lining linen canvas (to be further investigated)</li>
      <li>Mechanical response to RH variations to be measured</li>
    </ul>
  </td>
</tr>
</tbody>
</table>

File: content/_assets/images/tables/table-29-1.html
<table>
<caption>
 <strong>Table 29.1</strong><br />
 <strong>Selected adhesives and recipes</strong>
</caption>
<thead>
  <tr>
    <th colspan="2">Selected Adhesives</th>
  </tr>

  <tr>
    <th>Adhesive</th>
    <th>Recipe (all parts by weight)</th>
  </tr>
</thead>
<tbody>

 <tr>
 <td>Lineco + Methocel A4C</td>
 <td>EVA dispersion + cellulose ether 5% in water (9:1)</td>
 </tr>

 <tr>
 <td>Mowilith DHS S1 + Methocel A4C</td>
 <td>PVA dispersion + cellulose ether 5% in water (9:1)</td>
 </tr>

 <tr>
 <td>Sturgeon glue + Wheat starch paste (precooked)</td>
 <td>Animal glue 20% + starch paste 13% in water (1:1)</td>
 </tr>

 <tr>
 <td>Sturgeon glue + Arbocel BWW 40</td>
 <td>Animal glue 25% + cellulose fibers (20:1)</td>
 </tr>

 </tbody>
</table>

File: content/_assets/images/tables/table-29-2.html
<table>
<caption>
 <strong>Table 29.2</strong><br />
 <strong>Material details and manufacturers</strong>
</caption>
<thead>
  <tr>
    <th colspan="3">Adhesive Materials</th>
  </tr>

  <tr>
    <th>Product</th>
    <th>Manufacturer</th>
    <th>Details</th>
  </tr>
</thead>
<tbody>

 <tr>
 <td>Lineco Neutral pH Adhesive (abbreviation: Lineco)</td>
 <td>Preservation Equipment Ltd.</td>
 <td>Declared as PVA, but FTIR shows EVA with high amount of vinyl acetate.<br/><br/>
   Identical products: PEL Neutral pH Adhesive / Arcare J55 Neutral pH Adhesive.</td>
 </tr>

 <tr>
 <td>Mowilith DHS S1</td>
 <td>Celanese Emulsion GmbH</td>
 <td>Homopolymeric PVA dispersion.</td>
 </tr>

 <tr>
 <td>Methocel A4C</td>
 <td>Dow Chemical Company</td>
 <td>Methyl cellulose ether.<br/><br/>
   Alternative: Benecel A4C, Ashland Inc.</td>
 </tr>

 <tr>
 <td>Sturgeon glue</td>
 <td>Störleim Manufaktur</td>
 <td>Obtained from dried swim bladders according to {Flock 2014|, A.5.2} (see table 30.1).</td>
 </tr>

 <tr>
 <td>Gaylord wheat starch (precooked)</td>
 <td>Gaylord Bros.</td>
 <td>Cold soluble due to preglottalization.<br/><br/>
   Alternative: Precooked wheat paste No. 301, Talas.</td>
 </tr>

 <tr>
 <td>Arbocel BWW 40</td>
 <td>Rettenmeier &amp;amp; Söhne GmbH &amp;amp; Co KG</td>
 <td>Same manufacturer for all other mentioned Arbocel types.</td>
 </tr>

 <tr>
 <td>Beva 371 film (25 µm)</td>
 <td>CPC Conservator‘s Products Company</td>
 <td>Purchased via Deffner &amp;amp; Johann GmbH.</td>
 </tr>

 <tr>
 <td>Evacon-R</td>
 <td>Conservation by Design Unlimited</td>
 <td>Compare to updated company name Conservation by Design (CDX) International.<br/><br/>
   FTIR shows EVA with high amount of ethylene.</td>
 </tr>

</tbody>
</table>

<table>
<thead>
  <tr>
    <th colspan="3">Test Fabric</th>
  </tr>

  <tr>
    <th>Type</th>
    <th>Manufacturer</th>
    <th>Details</th>
  </tr>
</thead>
<tbody>

 <tr>
 <td>Pattina L 13 puro lino (pure linen)</td>
 <td>Tessitura Enrico Sironi</td>
 <td>Weave structure analysis presented by {Flock 2020|, 451}.</td>
 </tr>

 </tbody>
</table>

File: content/_assets/images/tables/table-3-1.html
<table>
  <caption>
    <strong>Table 3.1</strong><br />
    <strong>Mehra and Hacke treatment prescriptions (“Requirements for a proper relining”)</strong>
  </caption>
<thead>
  <tr>
   <th></th>
   <th>>Mehra 1972*</th>
   <th>Hacke 1979<sup>†</sup></th>
  </tr>
</thead>
<tbody>
 <tr>
 <td><strong>1</strong></td>
 <td>Whatever the nature of the materials used, they should remain fully reversible with regard to additional relining eventually needed in the future</td>
 <td>Optimal reversibility of the materials introduced (or added)</td>
 </tr>

 <tr>
 <td><strong>2</strong></td>
 <td>Relining may not in anyway cause alterations in the structural character of a painting</td>
 <td>As far as possible a material-identity between the natural materials in the original painting and the materials used in the conservation (process)</td>
 </tr>

 <tr>
 <td><strong>3</strong></td>
 <td>The materials used should have passed selection in direct reference to the specific problems of the paintings involved</td>
 <td>Introduced materials should not cause optical changes in the painting structure</td>
 </tr>

 <tr>
 <td><strong>4</strong></td>
 <td>Flexibility must be guaranteed for an unlimited period of time</td>
 <td>Materials used should not affect/change the mechanical/physical characteristics of the original materials (expansion coefficient, stress, etc.)</td>
 </tr>

 <tr>
 <td><strong>5</strong></td>
 <td>The use of heat should be avoided altogether or must be considerably minimized</td>
 <td>A neutral chemical stability is to be endeavoured</td>
 </tr>

 <tr>
 <td><strong>6</strong></td>
 <td>Increase of weight as a result of relining should be minimal</td>
 <td>Materials used should have long term durability</td>
 </tr>

 <tr>
 <td><strong>7</strong></td>
 <td>The adhesive selected should not be allowed to penetrate the canvas, ground or paint-film alike. Instead, it should form only a film between old and new canvases</td>
 <td>Individual processes (and materials used for these individual processes) should be kept separate</td>
 </tr>

 <tr>
 <td><strong>8</strong></td>
 <td>It must be optional to use the selected adhesive in different degrees of cohesive strength and it is imperative that it will have proper resistance to fluctuations in temperature and humidity. It should be compatible with the other materials used for the relining which it serves.</td>
 <td>Water/humidity, raised heat and pressure should be kept at a minimum</td>
 </tr>

 <tr>
 <td><strong>9</strong></td>
 <td> </td>
 <td>Increase of weight as a result of the conservation treatment should be minimal</td>
 </tr>

 <tr>
 <td><strong>10</strong></td>
 <td> </td>
 <td>Optimal preservation is aimed for of the original structure, such as varnish, paint layers, ground, original canvas, and stretcher / strainer</td>
 </tr>

 <tr>
 <td><strong>11</strong></td>
 <td> </td>
 <td>The cultural history of secondary additions should be recognized, including additional varnish, retouches, lining canvas, and stretcher. Such materials or items should only be removed or replaced in case they deteriorate or change the original structure or the appearance. If need be removed, they ought be registered and preferably kept elsewhere.</td>
 </tr>

 </tbody>
</table>

<div class="table-key">
  <p>Sources:</p>
  <dl>
    <dt>*</dt><dd>{Scharff 1980|, 1: 23}</dd>
    <dt><sup>†</sup></dt><dd>Compiled by students based on {Hacke 1976}, {Hacke 1978}, and the 1979 seminar given by Hacke. (Translated from Danish by the author.)</dd>
  </dl>
</div>

File: content/_assets/images/tables/table-3-2.html
<table>
  <caption>
    <strong>Table 3.2</strong><br />
    <strong>Scharff treatment principles</strong>
  </caption>
<tbody>
<tr><td>1.</td><td>Optimal reversibility.</td></tr>
<tr><td>2.</td><td>—</td></tr>
<tr><td>3.</td><td>No optical changes in the painting structure.</td></tr>
<tr><td>4.</td><td>Mechanical/physical characteristics of painting structure unchanged by materials.</td></tr>
<tr><td>5.</td><td>Chemically neutral stability of materials.</td></tr>
<tr><td>6.</td><td>Long-term durability of materials.</td></tr>
<tr><td>7.</td><td>Individual processes should be kept separate.</td></tr>
<tr><td>8.</td><td>Minimal use of humidity, heat, and pressure.</td></tr>
<tr><td>9.</td><td>—</td></tr>
<tr><td>10.</td><td>Preservation of original structure.</td></tr>
<tr><td>11.</td><td>Acknowledge the cultural history of all constituents.</td></tr>
 </tbody>
</table>
<div class="table-key">
  <p>Source: Scharff 1980, 1:23.</p>
</div>

File: content/_assets/images/tables/table-35-1.html
<table>
<caption>
 <strong>Table 35.1</strong><br />
 <strong>Number of paintings with previous structural interventions by century and treatment type</strong>
</caption>
<thead>
<tr>
  <th></th>
  <th>16th century</th>
  <th>17th century</th>
  <th>18th century</th>
  <th>19th century</th>
  <th>Total</th>
</tr>
</thead>
<tbody>

 <tr>
 <td>Transfer</td>
 <td>1</td>
 <td>1</td>
 <td></td>
 <td></td>
 <td><strong>2</strong></td>
 </tr>

 <tr>
 <td>Lining, glue paste</td>
 <td>3</td>
 <td>14</td>
 <td>4</td>
 <td>4</td>
 <td><strong>25</strong></td>
 </tr>

 <tr>
 <td>Lining, wax resin</td>
 <td></td>
 <td></td>
 <td></td>
 <td>1</td>
 <td><strong>1</strong></td>
 </tr>

 <tr>
 <td>Lining, synthetic adhesive</td>
 <td></td>
 <td></td>
 <td>1</td>
 <td>1</td>
 <td><strong>2</strong></td>
 </tr>

 <tr>
 <td>Marouflage on cardboard</td>
 <td></td>
 <td></td>
 <td>1</td>
 <td></td>
 <td><strong>1</strong></td>
 </tr>

 <tr>
 <td>Strip lining</td>
 <td></td>
 <td>1</td>
 <td></td>
 <td></td>
 <td><strong>1</strong></td>
 </tr>

 <tr>
 <td>Reinforcing patch</td>
 <td></td>
 <td>1<sup>a</sup></td>
 <td>2</td>
 <td>6<sup>a</sup></td>
 <td><strong>7</strong></td>
 </tr>

 <tr>
 <td><strong>Total structural interventions</strong></td>
 <td><strong>4</strong></td>
 <td><strong>16</strong></td>
 <td><strong>8</strong></td>
 <td><strong>11</strong></td>
 <td><strong>39</strong></td>
 </tr>

 <tr>
 <td><strong>Total paintings</strong></td>
 <td><strong>4</strong></td>
 <td><strong>18</strong></td>
 <td><strong>8</strong></td>
 <td><strong>21</strong></td>
 <td><strong>51</strong></td>
 </tr>

 </tbody>
</table>

<div class="table-key">
  <p>a. One 17th century and one 19th century painting had both lining and reinforcing patches.</p>
</div>

File: content/_assets/images/tables/table-35-2.html
<table>
<caption>
 <strong>Table 35.2</strong><br />
 <strong>Number of paintings consolidated from the back by type of adhesive used and type of preparation layer</strong>
</caption>
<thead>
  <tr>
   <th rowspan="2">Preparation layer</th>
   <th colspan="5">Adhesive</th>
  </tr>

  <tr>
    <th>>Hide glue</th>
    <th>Sturgeon glue</th>
    <th>Aquazol</th>
    <th>Plexisol P550</th>
    <th>Paraloid B72</th>
  </tr>
</thead>
<tbody>

 <tr>
 <td><strong>Red, brown, green</strong></td>
 <td>10</td>
 <td>4</td>
 <td>1</td>
 <td>4</td>
 <td></td>
 </tr>

 <tr>
 <td><strong>White, white-red</strong></td>
 <td>5</td>
 <td>3</td>
 <td>1</td>
 <td>10</td>
 <td>3</td>
 </tr>

 <tr>
 <td><strong>Total paintings</strong></td>
 <td><strong>15</strong></td>
 <td><strong>7</strong></td>
 <td><strong>2</strong></td>
 <td><strong>14</strong></td>
 <td><strong>3</strong></td>
 </tr>

 </tbody>
</table>

File: content/_assets/images/tables/table-35-3.html
<table>
<caption>
 <strong>Table 35.3</strong><br />
 <strong>Number of paintings that received the different types of structural interventions carried out in the past and in 2016–2017 by painting production date</strong>
</caption>
<thead>
  <tr>
    <th></th>
    <th colspan="2">16th century</th>
    <th colspan="2">17th century</th>
    <th colspan="2">18th century</th>
    <th colspan="2">19th century</th>
    <th colspan="2">Total</th>
    <th></th>
  </tr>

  <tr>
    <th></th>
    <th colspan="11">Number of interventions and when</th>
  </tr>

  <tr>
    <th></th>
    <th>Past</th>
    <th>2016–2017</th>
    <th>Past</th>
    <th>2016–2017</th>
    <th>Past</th>
    <th>2016–2017</th>
    <th>Past</th>
    <th>2016–2017</th>
    <th><strong>Past </strong></th>
    <th><strong>2016–2017</strong></th>
    <th></th>
  </tr>
</thead>
<tbody>

 <tr>
 <td colspan="12"><strong>Major structural intervention: transfer and lining</strong></td>
 </tr>

 <tr>
 <td>Transfer</td>
 <td>1</td>
 <td></td>
 <td>1</td>
 <td></td>
 <td></td>
 <td></td>
 <td></td>
 <td></td>
 <td><strong>2</strong></td>
 <td></td>
 <td></td>
 </tr>

 <tr>
 <td>Lining, glue paste</td>
 <td>3</td>
 <td></td>
 <td>14</td>
 <td>10</td>
 <td>4</td>
 <td>5</td>
 <td>4</td>
 <td>1</td>
 <td><strong>25</strong></td>
 <td><strong>16</strong></td>
 <td></td>
 </tr>

 <tr>
 <td>Lining, wax resin</td>
 <td></td>
 <td></td>
 <td></td>
 <td></td>
 <td></td>
 <td></td>
 <td>1</td>
 <td></td>
 <td><strong>1</strong></td>
 <td></td>
 <td></td>
 </tr>

 <tr>
 <td>Lining, mixed</td>
 <td></td>
 <td></td>
 <td></td>
 <td>5</td>
 <td></td>
 <td></td>
 <td></td>
 <td>1</td>
 <td></td>
 <td><strong>6</strong></td>
 <td></td>
 </tr>

 <tr>
 <td>Lining, synthetic adhesive</td>
 <td></td>
 <td>4</td>
 <td></td>
 <td>2</td>
 <td>1</td>
 <td>1</td>
 <td>1</td>
 <td>7</td>
 <td><strong>2</strong></td>
 <td><strong>14</strong></td>
 <td></td>
 </tr>

 <tr>
 <td>Marouflage on cardboard</td>
 <td></td>
 <td></td>
 <td></td>
 <td></td>
 <td>1</td>
 <td></td>
 <td></td>
 <td></td>
 <td><strong>1</strong></td>
 <td></td>
 <td></td>
 </tr>

 <tr>
 <td><strong>Total major structural interventions</strong></td>
 <td><strong>4</strong></td>
 <td><strong>4</strong></td>
 <td><strong>15</strong></td>
 <td><strong>17</strong></td>
 <td><strong>6</strong></td>
 <td><strong>6</strong></td>
 <td><strong>6</strong></td>
 <td><strong>9</strong></td>
 <td><strong>31</strong></td>
 <td><strong>36</strong></td>
 <td></td>
 </tr>

 <tr>
 <td colspan="12"><strong>Minor or no structural intervention</strong><sup>a</sup></td>
 </tr>

 <tr>
 <td>Strip-lining</td>
 <td></td>
 <td></td>
 <td>1</td>
 <td>1<sup>b</sup></td>
 <td></td>
 <td>1<sup>b</sup></td>
 <td></td>
 <td>8<sup>b</sup></td>
 <td><strong>1</strong></td>
 <td><strong>10</strong><sup>b</sup></td>
 <td></td>
 </tr>

 <tr>
 <td>Reinforcing patches</td>
 <td></td>
 <td></td>
 <td>1<sup>c</sup></td>
 <td>1<sup>b</sup></td>
 <td>2</td>
 <td>1<sup>b</sup></td>
 <td>6<sup>c</sup></td>
 <td>5<sup>b</sup></td>
 <td><strong>7</strong></td>
 <td><strong>7</strong><sup> b</sup></td>
 <td></td>
 </tr>

 <tr>
 <td>Double canvas loose-lining</td>
 <td></td>
 <td></td>
 <td></td>
 <td>1<sup> b</sup></td>
 <td></td>
 <td></td>
 <td></td>
 <td></td>
 <td></td>
 <td><strong>1</strong><sup> b</sup></td>
 <td></td>
 </tr>

 <tr>
 <td>Past lining kept</td>
 <td></td>
 <td></td>
 <td></td>
 <td></td>
 <td></td>
 <td>1<sup>d</sup></td>
 <td></td>
 <td>2<sup>d</sup></td>
 <td></td>
 <td><strong>3<sup> </sup></strong><sup>d</sup><strong><sup></sup></strong></td>
 <td></td>
 </tr>

 <tr>
 <td>No structural intervention<sup>a</sup></td>
 <td></td>
 <td></td>
 <td>2</td>
 <td></td>
 <td></td>
 <td>1</td>
 <td>10</td>
 <td>4</td>
 <td><strong>12</strong></td>
 <td><strong>5</strong></td>
 <td></td>
 </tr>

 <tr>
 <td><strong>Total minor or no structural interventions</strong></td>
 <td></td>
 <td></td>
 <td><strong>3</strong></td>
 <td><strong>1</strong></td>
 <td><strong>2</strong></td>
 <td><strong>2</strong></td>
 <td><strong>15</strong></td>
 <td><strong>12</strong></td>
 <td><strong>20</strong></td>
 <td><strong>15</strong></td>
 <td></td>
 </tr>

 <tr>
 <td><strong>Total paintings</strong></td>
 <td colspan="2"><strong>4</strong></td>
 <td colspan="2"><strong>18</strong></td>
 <td colspan="2"><strong>8</strong></td>
 <td colspan="2"><strong>21</strong></td>
 <td colspan="2"><strong>51</strong></td>
 <td></td>
 </tr>

 </tbody>
</table>

<div class="table-key">
  <p>a. For the purpose of this table, paintings consolidated from the back only are included in the “No structural intervention” category. </p>

  <p>b. Some paintings simultaneously had strip-lining, reinforcing patches, and double-canvas applied. </p>

  <p>c. One 17th century and one 19th century painting had both lining and patches. These paintings are not included in the totals for “Minor or no structural intervention.” </p>

  <p>d. Paintings whose past lining were kept during the 2016–2017 campaign and had no new structural intervention are included in the category “No structural intervention” in 2016–2017.</p>
</div>
