Repository: thegetty/conserving-canvas

# conserving-canvas

https://www.getty.edu/publications/conserving-canvas/

| branch | about |
| --- | --- |
| `main` | The primary branch. Currently the same as `prototype`. |
| `forthcoming` | A static placeholder page that is displayed at the book’s final URL on getty.edu prior to publication |
| `first-pages`, `second-pages`, `final-pages`| 11ty versions of the project at various stages. All working branches should be made off of these. |

## Using the 11ty Version

1. Clone this repository and select the appropriate branch.

2. In Terminal, make sure you are using Node 17.5.0 or higher, with `node --version`. (See section on NVM below.)

3.

File: content/_assets/images/tables/table-4-1.html
<table>
  <caption>
    <strong>Table 4.1</strong><br />
    <strong>Paintings examined by expert panel in July 2019</strong>
  </caption>
<thead>
<tr>
  <th>Painting</th>
  <th>Accession number</th>
  <th>Collection</th>
  <th>Treatment date</th>
  <th>Treatment</th>
</tr>
</thead>
<tbody>
 <tr>
 <td><em>Le Brusq</em>, Lucien Pissarro, 1923</td>
 <td>P.1932.SC.322</td>
 <td>The Courtauld Gallery, Samuel Courtauld Bequest</td>
 <td>1969</td>
 <td>Marouflaged onto aluminium using wax-resin (90% beeswax, 10% AW2 resin)</td>
 </tr>

 <tr>
 <td><em>Samson Sharing Honey</em>, After Guercino, 17th century</td>
 <td>Not accessioned</td>
 <td>Department of Conservation and Technology</td>
 <td>1976</td>
 <td>Lined with wax resin onto cotton(?)</td>
 </tr>

 <tr>
 <td><em>Turning Road (Route Tournante)</em>, Paul Cezanne, ca. 1905</td>
 <td>P.1978.PG.61</td>
 <td>The Courtauld Gallery, Princes Gate Bequest</td>
 <td>1980</td>
 <td>Lined with Primal AC634 + 2% Natrosol onto Permawear 122</td>
 </tr>

 <tr>
 <td><em>Au Bal—Marguerite de Conflans en Toilette de Bal</em>, Edouard Manet, 1870-80</td>
 <td>P.1978.PG.233</td>
 <td>The Courtauld Gallery, Princes Gate Bequest</td>
 <td>1981</td>
 <td>Lined with Beva 371 onto polyester sailcloth</td>
 </tr>

 <tr>
 <td rowspan="2"><em>Lady with a Parasol (Femme à l’ombrelle),</em> Edgar Germain Hilaire Degas, ca. 1870–72</td>
 <td>P.1978.PG.87</td>
 <td rowspan="2">The Courtauld Gallery, Princes Gate Bequest</td>
 <td>1981</td>
 <td>Strip lined with Beva 371 and Permawear 122</td>
 </tr>

 <tr>
 <td> </td>
 <td>1983</td>
 <td>Lined with Fabri-Sil</td>
 </tr>

 <tr>
 <td><em>Still Life with Peaches and Pears</em>, Othon Friesz, 1920</td>
 <td>P.1935.RF.140</td>
 <td>The Courtauld Gallery, Roger Fry Bequest</td>
 <td>After 1985</td>
 <td>Strip lined with Beva 371</td>
 </tr>

 <tr>
 <td><em>The Virgin and Child with St. Elizabeth and St. John the Baptist,</em> Giovanni Battista Salvi (Il Sassoferrato), ca.1660</td>
 <td>P.1947.LF.389</td>
 <td>The Courtauld Gallery, Lee of Fareham Bequest</td>
 <td>Early 1990s</td>
 <td>Strip lined with Beva film and sailcloth</td>
 </tr>

 <tr>
 <td rowspan="2"><em>The Siege of Malta: Siege and Bombardment of St Michael, 28 June 1565,</em> Matteo Perez, ca. 1656</td>
 <td rowspan="2">BHC0255</td>
 <td rowspan="2">Royal Museums Greenwich, National Maritime Museum Collection</td>
 <td>1967</td>
 <td>Lined with wax resin onto linen</td>
 </tr>

 <tr>
 <td>1989</td>
 <td>Corners reinforced and restretched</td>
 </tr>

 <tr>
 <td><em>Cleopatra's Needle Being Brought to England, 1877,</em> George Knight, ca.1877</td>
 <td>BHC0641</td>
 <td>Royal Museums Greenwich, National Maritime Museum Collection</td>
 <td>1971</td>
 <td>Lined with sturgeon glue onto linen</td>
 </tr>

 <tr>
 <td><em>Defeat of the Spanish Armada, 8 August 1588,</em> Philippe Jacques de Loutherbourg, 1796</td>
 <td>BHC0264</td>
 <td>Royal Museums Greenwich, National Maritime Museum Collection</td>
 <td>1973</td>
 <td>Lined with wax resin onto coarse linen</td>
 </tr>

 <tr>
 <td>HMS 'Dido'<em>, '</em>Ajax' <em>and </em>'Orion' <em>in Action off Crete, 21 May 1941</em> Rowland Langmaid (1897–1956), mid-20th century</td>
 <td>BHC0678</td>
 <td>Royal Museums Greenwich, National Maritime Museum Collection</td>
 <td>1973</td>
 <td>Lined with Beva 371 onto black polypropylene</td>
 </tr>

 <tr>
 <td><em>Destruction of the American Fleet at Penobscot Bay, 14 August 1779,</em> Dominic Serres, late 18th century</td>
 <td>BHC0425</td>
 <td>Royal Museums Greenwich, National Maritime Museum Collection</td>
 <td>1974</td>
 <td>Lined with wax-resin onto cotton duck and Melinex</td>
 </tr>

 <tr>
 <td><em>The East Indiaman </em>York<em> and Other Vessels, </em>Thomas Luny, 1788</td>
 <td>BHC3735</td>
 <td>Royal Museums Greenwich, National Maritime Museum Collection</td>
 <td>1974</td>
 <td>Lined with wax-resin onto post office bagging</td>
 </tr>

 <tr>
 <td><em>The East Indiaman</em> Asia, William John Huggins, 1836</td>
 <td>BHC3209</td>
 <td>Royal Museums Greenwich, National Maritime Museum Collection</td>
 <td>1979</td>
 <td>Strip lined with Beva 371 onto <a name="_Hlk103247748">TenCate</a></td>
 </tr>

 <tr>
 <td><em>Indiaman in the Thames</em>, William Adolphus Knell, ca. 1864</td>
 <td>BHC1228</td>
 <td>Royal Museums Greenwich, National Maritime Museum Collection</td>
 <td>1979</td>
 <td>Lined with wax resin onto linen</td>
 </tr>

 <tr>
 <td><em>Section Through a First-Rate</em>, After Thomas Phillips, 19th century</td>
 <td>BHC0872</td>
 <td>Royal Museums Greenwich, National Maritime Museum Collection</td>
 <td>1986</td>
 <td>Strip lined with Beva 371 film and sailcloth</td>
 </tr>

 <tr>
 <td><em>German Fleet Manoeuvres on High Seas</em>, Carl Saltzman, early 20th century</td>
 <td>BHC0648</td>
 <td>Royal Museums Greenwich, National Maritime Museum Collection</td>
 <td>1992</td>
 <td>Lined with Beva 371 onto sailcloth</td>
 </tr>

 </tbody>
</table>

File: content/_assets/images/tables/table-40-1.html
<table>
<caption>
 <strong>Table 40.1</strong><br />
 <strong>Summary of treatment results</strong>
</caption>
<thead>
  <tr>
    <th colspan="5">Treatment</th>
    <th colspan="4">Results: visual appearance of crack in raking light
    (time after treatment)</th>
  </tr>
  <tr>
    <th> </th>
    <th>No.</th>
    <th>Size</th>
    <th>Reinforcement</th>
    <th>Adhesive</th>
    <th>Painting slack<br />
    (70 days)</th>
    <th>Painting slack<br />
    (21 years)</th>
    <th>Painting taut<br />
    (21 years) </th>
    <th>Images<br />
    (21 years)</th>
  </tr>
</thead>
<tbody>

 <tr>
 <td><strong>Moisture and heat</strong></td>
 <td>1</td>
 <td colspan="3">Moisture, heat + flattening alone. No size, no reinforcement, no adhesive </td>
 <td>Initially 1/2 height; in a few days, approached before-treatment height with more gradual slope; at 2 months, original steeper slope reappeared: crack profile narrowed + aperture opened</td>
 <td>Crack has the appearance of an untreated crack</td>
 <td>Crack has the appearance of an untreated crack; cupping height lower than in slack painting</td>
 <td>Fig. 41.7</td>
 </tr>

 <tr>
 <td rowspan="2"><strong>Plates, for reference</strong></td>
 <td>2</td>
 <td>—</td>
 <td>Acrylic, 3.2 mm</td>
 <td>Epoxy</td>
 <td>Crack appeared flat; plate perimeter surfaced</td>
 <td>Same as 70 days after treatment</td>
 <td>NA—not keyed out</td>
 <td>Fig. 41.7</td>
 </tr>

 <tr>
 <td>3</td>
 <td>—</td>
 <td>Epoxy/aluminum foil, 0.3 mm</td>
 <td>Beva 371 film</td>
 <td>Crack appeared flat; plate perimeter surfaced</td>
 <td>Crack has slightly raised; surfacing still present</td>
 <td>NA—not keyed out</td>
 <td>Fig. 41.7</td>
 </tr>

 <tr>
 <td rowspan="6"><strong>Strips</strong></td>
 <td>4</td>
 <td>—</td>
 <td>Stainless steel strips</td>
 <td>Beva 371 film</td>
 <td>Crack slightly raised</td>
 <td>Crack raised slightly higher; no surfacing</td>
 <td>Same as for slack painting</td>
 <td>Figs. 41.4, 41.6, 41.7</td>
 </tr>

 <tr>
 <td>5</td>
 <td>—</td>
 <td>Epoxy/glass filaments; heat cured</td>
 <td>Beva 371 film</td>
 <td>Crack slightly raised</td>
 <td>Crack still appears slightly raised; no surfacing</td>
 <td>Crack remains slightly raised; however, now with surfacing due to bending of strips; gradual slope</td>
 <td>Figs. 41.4, 41.7</td>
 </tr>

 <tr>
 <td>6</td>
 <td>—</td>
 <td>Epoxy/polyester threads; heat cured</td>
 <td>Beva 371 film</td>
 <td>Crack slightly to moderately raised; epoxy heat curing appears significant in stiffening compared to treatment 7</td>
 <td>Crack is moderately raised; no surfacing</td>
 <td>Crack appears moderately to fully raised; surfacing is present</td>
 <td>Fig. 41.7</td>
 </tr>

 <tr>
 <td>7</td>
 <td>—</td>
 <td>Epoxy/polyester threads; room cured</td>
 <td>Beva 371 film</td>
 <td>Crack moderately raised</td>
 <td>Crack is moderately raised, height higher; no surfacing</td>
 <td>NA—not keyed out</td>
 <td>Fig. 41.4</td>
 </tr>

 <tr>
 <td>8</td>
 <td>—</td>
 <td>Epoxy/polyester threads; room cured</td>
 <td>Threads applied wet</td>
 <td>Crack slightly raised; epoxy flowed intermittently into crack for greater height control, resulting in stitched appearance</td>
 <td>Crack moderately to fully raised; stitched appearance; no surfacing</td>
 <td>Cupping height is lower than in slack painting; stitched appearance; surfacing is present </td>
 <td>Figs. 41.6, 41.7</td>
 </tr>

 <tr>
 <td>9</td>
 <td>—</td>
 <td>Jade 403/polyester threads</td>
 <td>Threads applied wet</td>
 <td>Initially 1/2 height; in a few days, approached before-treatment height with gradual slope; at 70 days, original steeper slope reappeared</td>
 <td>Crack has appearance of an untreated crack; no surfacing</td>
 <td>NA—not keyed out</td>
 <td>Fig. 41.7</td>
 </tr>

 <tr>
 <td rowspan="2" ><strong>Size + strips </strong></td>
 <td>10</td>
 <td>Beva 371, heat</td>
 <td>Epoxy/polyester threads; heat cured</td>
 <td>Beva 371 film</td>
 <td>Crack was slightly raised; slight moating in sized area</td>
 <td>Crack is slightly to moderately raised; strong moating, no surfacing</td>
 <td>Crack approaches appearance of untreated; keying out removed appearance of moating; surfacing present</td>
 <td>Figs. 41.6, 41.7</td>
 </tr>

 <tr>
 <td>11</td>
 <td>B-72, heat</td>
 <td>Epoxy/polyester threads; heat cured</td>
 <td>Beva 371 film</td>
 <td>Crack appeared moderately raised; strong moating in sized area</td>
 <td>Crack is slightly to moderately raised; severe moating, no surfacing</td>
 <td>Crack approaches appearance of untreated; slight moating is visible; surfacing present</td>
 <td>Fig. 41.7</td>
 </tr>

 <tr>
 <td rowspan="2"><strong>Size alone</strong></td>
 <td>12</td>
 <td>Beva 371, heat</td>
 <td>—</td>
 <td>—</td>
 <td>Crack appeared slightly to moderately raised; sized area was moderately moated</td>
 <td>Crack has appearance of untreated; slight moating is visible: no surfacing</td>
 <td>Cupping height is lower than in slack painting; moating not apparent; no surfacing</td>
 <td>Fig. 41.6</td>
 </tr>

 <tr>
 <td>13</td>
 <td>B-72, heat</td>
 <td>—</td>
 <td>—</td>
 <td>Crack appeared to be half of before-treatment height; sized area was severely moated</td>
 <td>Crack has appearance of untreated; strong moating is visible; no surfacing</td>
 <td>Cupping height is lower than in slack painting; moating is minimized; no surfacing</td>
 <td>Fig. 41.4</td>
 </tr>

 <tr>
 <td><strong>Butt joint</strong></td>
 <td>14</td>
 <td>—</td>
 <td>—</td>
 <td>Epoxy butt joint</td>
 <td>Crack appeared moderately raised</td>
 <td>Crack appears moderately raised; no surfacing</td>
 <td>Crack appears moderately raised; no surfacing</td>
 <td>Figs. 41.6, 41.7</td>
 </tr>

 </tbody>
</table>

File: content/_assets/images/tables/table-49-1.html
<table>
<caption>
  <strong>Table 49.1</strong><br />
  <strong>Weight increases for Single vs. Double Layer application trials</strong>
</caption>
<thead>
  <tr>
    <th colspan="2">Single-Layer experiment <br>
    (5-minute dwell time)</th>
    <th colspan="8">Double-Layer experiment <br>
    (5-minute dwell time)</th>
  </tr>
</thead>
<tbody>

 <tr>
 <td>Trial 1</td>
 <td><strong>55.0 mg</strong></td>
 <td>Trial 1</td>
 <td>Wetted</td>
 <td>36.0 mg</td>
 <td>Dry</td>
 <td>8.7 mg</td>
 <td>Combined</td>
 <td><strong>44.8 mg</strong></td>
 <td></td>
 </tr>

 <tr>
 <td>Trial 2</td>
 <td><strong>59.6 mg</strong></td>
 <td>Trial 2</td>
 <td>Wetted</td>
 <td>42.5 mg</td>
 <td>Dry</td>
 <td>8.6 mg</td>
 <td>Combined</td>
 <td><strong>51.1  mg</strong></td>
 <td></td>
 </tr>

 <tr>
 <td>Trial 3</td>
 <td><strong>62.6 mg</strong></td>
 <td>Trial 3</td>
 <td>Wetted</td>
 <td>39.5 mg</td>
 <td>Dry</td>
 <td>10.2 mg</td>
 <td>Combined</td>
 <td><strong>49.7 mg</strong></td>
 <td></td>
 </tr>

 </tbody>
</table>

File: content/_assets/images/tables/table-50-1.html
<table>
 <caption>
   <strong>Table 50.1</strong><br />
   <strong>Wax-resin recipes used in experiments</strong>
 </caption>
 <thead>
  <tr>
    <th>Sample</th>
    <th>Wax</th>
    <th>Quantity<br />
    (part)</th>
    <th>Resin</th>
    <th>Quantity<br />
    (part)</th>
    <th>Other</th>
    <th colspan="2">Quantity<br />
    (part)</th>
  </tr>
 </thead>
<tbody>

 <tr>
 <td><strong>A</strong></td>
 <td>Unbleached beeswax</td>
 <td>7</td>
 <td>Dammar resin</td>
 <td>2</td>
 <td>Microcrystalline wax</td>
 <td colspan="2">1</td>
 </tr>

 <tr>
 <td><strong>B</strong></td>
 <td>Unbleached beeswax</td>
 <td>7</td>
 <td>Dammar resin</td>
 <td>4</td>
 <td>Microcrystalline wax</td>
 <td colspan="2">1</td>
 </tr>

 <tr>
 <td><strong>C</strong></td>
 <td>Unbleached beeswax</td>
 <td>7</td>
 <td>Dammar resin</td>
 <td>2</td>
 <td>Gum elemi</td>
 <td colspan="2">1</td>
 </tr>

 <tr>
 <td><strong>D</strong></td>
 <td>Unbleached beeswax</td>
 <td>7</td>
 <td>Dammar resin</td>
 <td>2</td>
 <td><a name="_Hlk101543834">Colophony</a></td>
 <td colspan="2">1</td>
 </tr>

 <tr>
 <td><strong>E</strong></td>
 <td>Unbleached beeswax</td>
 <td>7</td>
 <td>Dammar resin</td>
 <td>2</td>
 <td>Canada balsam</td>
 <td colspan="2">1</td>
 </tr>

 <tr>
 <td><strong>F</strong></td>
 <td>Unbleached beeswax</td>
 <td>all</td>
 <td>—</td>
 <td>—</td>
 <td colspan="2">—</td>
 <td>—</td>
 </tr>

 </tbody>
</table>

File: content/_assets/images/tables/table-51-1.html
<table>
<caption>
 <strong>Table 51.1</strong><br />
 <strong>Materials tested</strong>
 <br /><br />
 <strong>Fabrics</strong>
</caption>
<thead>
  <tr>
  <th rowspan="2">Type</th>
  <th colspan="6">Light microscopy</th>
  </tr>

  <tr>
  <th colspan="2">10X</th>
  <th colspan="4">25X</th>
  </tr>
</thead>
<tbody>

 <tr>
 <td>Open-weave washed linen fabric: 9 × 9 threads/cm<sup>2</sup> (CTS 2297)</td>
 <td colspan="2"><img src="table-51-1_pic-1.jpg" alt="Detail of open-weave linen fabric at 10 times magnifcation" /></td>
 <td colspan="4"><img src="table-51-1_pic-2.jpg" alt="Detail of open-weave linen fabric at 25 times magnifcation" /></td>
 </tr>

 <tr>
 <td>Close-weave washed linen fabric: 15 × 15 threads/cm<sup>2</sup> (CTS 1111)</td>
 <td colspan="2"><img src="table-51-1_pic-3.jpg" alt="Detail of closed-weave linen fabric at 10 times magnifcation" /></td>
 <td colspan="4"><img src="table-51-1_pic-4.jpg" alt="Detail of closed-weave linen fabric at 10 times magnifcation" /></td>
 </tr>

</tbody>
</table>

<table>
  <caption>
   <strong>Glue</strong>
  </caption>
<thead>
  <tr>
  <th>Type</th>
  <th>Brand</th>
  <th>Form</th>
  <th colspan="2">Bloom grade</th>
  <th colspan="2">Viscosity</th>
  </tr>
</thead>
<tbody>

 <tr>
 <td>Hide glue</td>
 <td>Kremer 63010</td>
 <td>Pellets</td>
 <td colspan="2"  >240–250</td>
 <td>80 mPA</td>
 <td></td>
 </tr>

</tbody>
</table>

<table>
  <caption>
   <strong>Flours</strong>
  </caption>
<thead>
  <tr>
  <th>Type</th>
  <th>Brand</th>
  <th colspan="2">Protein content (%)</th>
  <th>Wet gluten (%)</th>
  <th colspan="2">Amylose-amylopectin ratio</th>
  </tr>
</thead>
<tbody>

 <tr>
 <td>Fine-milled Candeal white wheat, Type 45</td>
 <td>El Corte Inglés</td>
 <td colspan="2">10–11</td>
 <td>21.5</td>
 <td colspan="2">0.45</td>
 </tr>

 <tr>
 <td>Fine-milled Manitoba white wheat, Type 55</td>
 <td>Finestra sul Cielo</td>
 <td colspan="2">14</td>
 <td>27.3</td>
 <td colspan="2">0.44</td>
 </tr>

 <tr>
 <td>Rough-milled semiwhole wheat, Type 80</td>
 <td>Minoterie DOM</td>
 <td colspan="2">10–11</td>
 <td>24.8</td>
 <td colspan="2">0.35</td>
 </tr>

 <tr>
 <td>Rough-milled semiwhole rye. Type 70</td>
 <td>Minoterie DOM</td>
 <td colspan="2">7</td>
 <td>—</td>
 <td colspan="2">0.35</td>
 </tr>

 </tbody>
</table>

File: content/_assets/images/tables/table-51-2.html
<table>
<caption>
 <strong>Table 51.2</strong><br />
 <strong>Glue-paste mixtures</strong>
</caption>
<thead>
  <tr>
    <th colspan="2">Glue-paste mixture (ratio 1:6)</th>
    <th rowspan="2">Lining fabric</th>
    <th rowspan="2">Mock-up painting: primed canvas</th>
    <th rowspan="2">Unaged samples</th>
    <th rowspan="2">Aged samples</th>
  </tr>

  <tr>
    <th>Glue</th>
    <th>Flour</th>
  </tr>
</thead>
<tbody>

 <tr>
 <td rowspan="8">63010 Kremer</td>
 <td>Wheat Manitoba Type 55</td>
 <td rowspan="4">Open-weave linen canvas: 9 × 9 threads/cm<sup>2</sup> (CTS 2297)</td>
 <td rowspan="8">Primed linen canvas, titanium white/zinc oxide bound in oil as ground layer (Claessens, Belgium)</td>
 <td>WM-O-U</td>
 <td>WM-O-A</td>
 </tr>

 <tr>
 <td>Wheat Type 45</td>
 <td>WT55-O-U</td>
 <td>WT55-O-A</td>
 </tr>

 <tr>
 <td>Wheat Type 80</td>
 <td>WT80-O-U</td>
 <td>WT80-O-A</td>
 </tr>

 <tr>
 <td>Rye Type 70</td>
 <td>Rye-O-U</td>
 <td>Rye-O-A</td>
 </tr>

 <tr>
 <td>Wheat Manitoba Type 55</td>
 <td rowspan="4">Close-weave linen canvas: 15 × 15 threads/cm<sup>2</sup> (CTS 1111)</td>
 <td>WM-C-U</td>
 <td>WM-C-A</td>
 </tr>

 <tr>
 <td>Wheat Type 45</td>
 <td>WT55-C-U</td>
 <td>WT55-C-A</td>
 </tr>

 <tr>
 <td>Wheat Type 80</td>
 <td>WT80-C-U</td>
 <td>WT80-C-A</td>
 </tr>

 <tr>
 <td>Rye Type 70</td>
 <td>Rye-C-U</td>
 <td>Rye-C-A</td>
 </tr>

 </tbody>
</table>

<div class="table-key">
  <p>Note: O = open, C = closed, A = aged, U = unaged.</p>
</div>

File: content/_assets/images/tables/table-51-3.html
<table>
<caption>
  <strong>Table 51.3</strong><br />
  <strong>Adhesion peel tests</strong>
</caption>
<thead>
  <tr>
    <th colspan="2">Samples tested in weft direction</th>
    <th>Lining canvas</th>
    <th>Average peel force (50–250 mm) (N/cm)</th>
    <th>Standard deviation (N/cm)</th>
    <th>Minimum force (N/cm)</th>
    <th>Maximum force (N/cm)</th>
  </tr>
</thead>
<tbody>

 <tr>
 <td rowspan="8">Unaged samples</td>
 <td>Rye Type 70</td>
 <td rowspan="4">Close weave </td>
 <td>5.46</td>
 <td>0.90</td>
 <td>3.63</td>
 <td>8.02</td>
 </tr>

 <tr>
 <td>Wheat Type 80</td>
 <td>6.42</td>
 <td>1.06</td>
 <td>4.04</td>
 <td>9.46</td>
 </tr>

 <tr>
 <td>Wheat Type 45</td>
 <td>5.44</td>
 <td>1.92</td>
 <td>2.04</td>
 <td>9.63</td>
 </tr>

 <tr>
 <td>Wheat Manitoba Type 55</td>
 <td>7.41</td>
 <td>1.50</td>
 <td>3.76</td>
 <td>13.35</td>
 </tr>

 <tr>
 <td>Rye Type 70</td>
 <td rowspan="4">Open weave </td>
 <td>7.40</td>
 <td>1.86</td>
 <td>4.00</td>
 <td>11.69</td>
 </tr>

 <tr>
 <td>Wheat Type 80</td>
 <td>8.40</td>
 <td>1.72</td>
 <td>4.96</td>
 <td>12.94</td>
 </tr>

 <tr>
 <td>Wheat Type 45</td>
 <td>2.26</td>
 <td>0.39</td>
 <td>1.67</td>
 <td>4.17</td>
 </tr>

 <tr>
 <td>Wheat Manitoba Type 55</td>
 <td>5.05</td>
 <td>0.83</td>
 <td>3.18</td>
 <td>7.62</td>
 </tr>

 <tr>
 <td rowspan="8">Aged samples</td>
 <td>Rye Type 70</td>
 <td rowspan="4">Close weave</td>
 <td>6.80</td>
 <td>1.02</td>
 <td>4.89</td>
 <td>10.14</td>
 </tr>

 <tr>
 <td>Wheat Type 80</td>
 <td>6.91</td>
 <td>1.06</td>
 <td>4.79</td>
 <td>10.20</td>
 </tr>

 <tr>
 <td>Wheat Type 45</td>
 <td>4.31</td>
 <td>1.20</td>
 <td>2.39</td>
 <td>8.24</td>
 </tr>

 <tr>
 <td>Wheat Manitoba Type 55</td>
 <td>9.43</td>
 <td>1.27</td>
 <td>6.74</td>
 <td>15.34</td>
 </tr>

 <tr>
 <td>Rye Type 70</td>
 <td rowspan="4">Open weave </td>
 <td>5.29</td>
 <td>1.47</td>
 <td>3.00</td>
 <td>11.34</td>
 </tr>

 <tr>
 <td>Wheat Type 80</td>
 <td>5.67</td>
 <td>1.06</td>
 <td>3.44</td>
 <td>8.62</td>
 </tr>

 <tr>
 <td>Wheat Type 45</td>
 <td>2.38</td>
 <td>0.33</td>
 <td>1.78</td>
 <td>3.46</td>
 </tr>

 <tr>
 <td>Wheat Manitoba Type 55</td>
 <td>3.40</td>
 <td>0.42</td>
 <td>2.68</td>
 <td>5.08</td>
 </tr>

 </tbody>
</table>

<div class="table-key">
  <p>Note: Tested using ASTM D1876-01 standard; T-type specimens in Shimadzu universal testing machine, 1 kN load cell.</p>
</div>

File: content/_assets/images/tables/table-54-1.html
<table>
<caption>
  <strong>Table 54.1</strong><br />
  <strong><p>Relaxation of cupping and quilting—treatment steps</strong>
</caption>
<thead>
</thead>
<tbody>

<tr>
<td rowspan="3"><p><strong>Humidification methods</strong></td>
<td>Ambient lab conditions (cycles 1–4, 12)</td>
<td>
  <ul>
    <li>50% RH at 23°C</li>
    <li>Sometimes followed by direct moisture application through light misting of reverse osmosis (RO) water of verso</li>
    <li>In cycle 12, RO water applied to cracks at verso of canvas with a small brush</li>
  </ul>
</td>
</tr>

<tr>
<td>Humidity box: painting in working stretcher suspended above damp blotters. Small box fans ensured circulation of air (cycles 5–8, 13)</td>
<td>
  <ul>
    <li>RH from 60% to 70%</li>
    <li>1–5 hours</li>
    <li>Sometimes followed by light misting of verso with RO water</li>
    <li>In cycle 13, misting done with a super humidifier for greater humidification on recto and verso</li>
  </ul>
</td>
</tr>

<tr>
<td>ESPEC environmental chamber (cycles 9–11)</td>
<td>
  <ul>
    <li>60% to 65% RH</li>
    <li>20°C</li>
    <li>4–5 days</li>
  </ul>
</td>
</tr>

<tr>
<td><strong>Flattening/relaxing on the vacuum hot table</strong></td>
<td colspan="2">After each humidification process described above, the painting was placed on the vacuum hot table under 1/2 "Hg pressure for 45 minutes at a temperature of 45°C–54°C; then cooled and held flat under weights for 24 hours.</td>
</tr>

</tbody>
</table>

File: content/_assets/images/tables/table-56-1.html
<table>
<caption>
  <strong>Table 56.1</strong><br />
  <strong>ATR-FTIR results of the analysis of canvas thread samples from 16 banners and 1 interstitial canvas</strong>
</caption>
<thead>
  <tr>
    <th colspan="7">Materials added to fibers of banner and epitaph fabric</th>
  </tr>

  <tr>
    <th>Sample banners/epitaphs</th>
    <th>Proteic compound</th>
    <th>Lipids</th>
    <th>Kaolin</th>
    <th>Gypsum</th>
    <th>Calcium carbonate</th>
    <th>Calcium oxalate</th>
  </tr>
</thead>
<tbody>


<tr>
<td>2</td>
<td>+</td>
<td> </td>
<td> </td>
<td> </td>
<td> </td>
<td> </td>
</tr>

<tr>
<td>3</td>
<td>(+)</td>
<td>+</td>
<td>+</td>
<td> </td>
<td> </td>
<td> </td>
</tr>

<tr>
<td>4</td>
<td>(+)</td>
<td>+</td>
<td>+</td>
<td> </td>
<td> </td>
<td> </td>
</tr>

<tr>
<td>5</td>
<td>+</td>
<td>+</td>
<td> </td>
<td> </td>
<td> </td>
<td> </td>
</tr>

<tr>
<td>6</td>
<td>+</td>
<td>+</td>
<td> </td>
<td> </td>
<td> </td>
<td> </td>
</tr>

<tr>
<td>7</td>
<td>+</td>
<td>+</td>
<td> </td>
<td> </td>
<td> </td>
<td>+</td>
</tr>

<tr>
<td>8</td>
<td>(+)</td>
<td>+</td>
<td>(+)</td>
<td> </td>
<td> </td>
<td> </td>
</tr>

<tr>
<td>9</td>
<td>+</td>
<td> </td>
<td> </td>
<td> </td>
<td> </td>
<td> </td>
</tr>

<tr>
<td>10</td>
<td>+</td>
<td> </td>
<td> </td>
<td> </td>
<td> </td>
<td>+</td>
</tr>

<tr>
<td>12</td>
<td>+</td>
<td> </td>
<td> </td>
<td>+</td>
<td> </td>
<td>+</td>
</tr>

<tr>
<td>14</td>
<td>+</td>
<td>+</td>
<td> </td>
<td> </td>
<td>+</td>
<td> </td>
</tr>

<tr>
<td>15</td>
<td>+</td>
<td> </td>
<td> </td>
<td> </td>
<td> </td>
<td> </td>
</tr>

<tr>
<td>16</td>
<td>+</td>
<td> </td>
<td> </td>
<td> </td>
<td>+</td>
<td> </td>
</tr>

<tr>
<td>17</td>
<td>+</td>
<td> </td>
<td> </td>
<td> </td>
<td> </td>
<td> </td>
</tr>

<tr>
<td>22</td>
<td>+</td>
<td> </td>
<td> </td>
<td> </td>
<td> </td>
<td> </td>
</tr>

</tbody>
</table>

<div class="table-key">
  <p><em>Note:</em> FTIR was done by Cristina Carșote.</p>
</div>

File: content/_assets/images/tables/table-56-2.html
<table>
<caption>
  <strong>Table 56.2</strong><br />
  <strong>Adhesive and consolidant formulas tested on double-sided painted banners and epitaphs dating from the 18th and 19th centuries</strong>
</caption>
<thead>
  <tr>
    <th>Compounds for adhesive/consolidant solutions</th>
    <th>Solution (% or w/w)</th>
    <th>Solvent 1/w for 100 g</th>
    <th>Solvent 2/w for 100 g</th>
    <th>Prewetting of the surface prior to application</th>
    <th>Re-adhesion of loose paint flakes</th>
    <th>Impregnation, stabilization of decohesive paint</th>
    <th>Electric conductivity</th>
  </tr>
</thead>
<tbody>

<tr>
<td>Celluforce NCC CNC</td>
<td>1%</td>
<td>DIW 99</td>
<td>—</td>
<td>Yes, DIW:IMS (1:1)</td>
<td>—</td>
<td>✓</td>
<td>174 µS/cm</td>
</tr>

<tr>
<td><p>PVOH:</p>

<p>Mowiol 4-88</td>
<td>10%</td>
<td>DIW 90</td>
<td>—</td>
<td>Yes, DIW:IMS (1:1)</td>
<td>✓</td>
<td>✓</td>
<td>—</td>
</tr>

<tr>
<td>Aquazol 200</td>
<td>10%</td>
<td>Isopropanol 90</td>
<td>—</td>
<td>Yes; DIW:IMS (1:1)</td>
<td>✓</td>
<td>✓</td>
<td>—</td>
</tr>

<tr>
<td>Aquazol 200</td>
<td>5%</td>
<td>Isopropanol 47.5</td>
<td>Naphtha 47.5</td>
<td>No</td>
<td>—</td>
<td>✓</td>
<td>—</td>
</tr>

<tr>
<td>Plexisol P550 (30%)</td>
<td>5%</td>
<td>—</td>
<td>Naphtha 95</td>
<td>No</td>
<td>—</td>
<td>✓</td>
<td>—</td>
</tr>

<tr>
<td>Paraloid B72 5% BAC + Aquazol 200 10% IP</td>
<td>9:1</td>
<td>Butyl acetate 95</td>
<td>IP 90</td>
<td>No</td>
<td>—</td>
<td>✓</td>
<td>—</td>
</tr>

<tr>
<td>Methocel A4M</td>
<td>2%</td>
<td>DIW 98</td>
<td>—</td>
<td>Yes; DIW:IMS (1:1)</td>
<td>—</td>
<td>✓</td>
<td>198 µS/cm</td>
</tr>

<tr>
<td>Culminal 2000</td>
<td>3%</td>
<td>DIW 48.5</td>
<td>IP 48.5</td>
<td>Yes, nonpolar solvent for surface sealing</td>
<td>✓</td>
<td>—</td>
<td>79 µS/cm</td>
</tr>

<tr>
<td>Aquazol 500:<br />Culminal 2000</td>
<td>1:1 w/w</td>
<td>Isopropanol 56.25</td>
<td>DIWater 32.25</td>
<td>Yes, nonpolar solvent for surface sealing</td>
<td>✓</td>
<td>—</td>
<td>—</td>
</tr>

<tr>
<td>Aquazol 500</td>
<td>20%</td>
<td>Isopropanol 64</td>
<td>DIWater 16</td>
<td>Yes, DIW:IMS (1:1)</td>
<td>✓</td>
<td>—</td>
<td>—</td>
</tr>

<tr>
<td>Aquazol 500 + Celluforce NCC CNC*</td>
<td>1:1 w/w</td>
<td>Isopropano l40</td>
<td>DIWater 72</td>
<td>Yes, DIW:IMS (1:1)</td>
<td>✓</td>
<td>✓</td>
<td>—</td>
</tr>

</tbody>
</table>

<div class="table-key">
  <p>*1 part by weight of Aquazol 500 (20%) solution in 4:1 of isopropanol to deionized water, plus 1 part by weight nanocellulose (1%) in deionized water.</p>

  <p>Abbreviations: BAC = butyl acetate; CNC = cellulose nanocrystals; DIW = deionized water; IMS = industrial methylated spirits; IP = isopropanol</p>
</div>

File: content/_assets/images/tables/table-56-3.html
<table>
<caption>
  <strong>Table 56.3</strong><br />
  <strong>Painted double-sided banners and epitaphs in the study</strong>
</caption>
<thead>
  <tr>
    <th>No.</th>
    <th>Location<sup>*</sup></th>
    <th>Face A</th>
    <th>Face B</th>
    <th>Dimensions</th>
    <th>Lappets/streamers </th>
    <th>Date/provenance</th>
    <th>Canvas weave count<br />
    per (cm<sup>2</sup>) </th>
    <th>Horizontal wooden suspension pole (<em>drug</em>)</th>
  </tr>
</thead>
<tbody>

<tr>
<td><strong>1</strong></td>
<td><strong>MBT</strong></td>
<td>Dormition of the Theotokos with 5 Seraphs</td>
<td>Theophany (Baptism) of Jesus Christ + 1 Saint, 3 Seraphs</td>
<td>109 × 91.5 cm</td>
<td>3, oval, seraphs</td>
<td>19th century</td>
<td>15 × 13</td>
<td>Lost</td>
</tr>

<tr>
<td><strong>2</strong></td>
<td><strong>MBT</strong></td>
<td>The Virgin Mary as Empress of the Heavenly Hosts with Jesus Christ Child, Star, Triangle. Medallion with St. H. Nicholas of Myra, 5 Cherubs</td>
<td>Holy Archangels Michael and Gabriel, sun and moon, medallion with St. Paraskeve of the Balkans, 5 Cherubs</td>
<td>157 × 130 cm<br />
  Canvas: 114 cm</td>
<td>3, oval, cherubs</td>
<td>1848<br />
Poeni, Timiș county</td>
<td>14 × 18</td>
<td>Profiled (3 bulbs), painted red.</td>
</tr>

<tr>
<td><strong>3</strong></td>
<td><strong>MBT</strong></td>
<td>Pentecost, flanked by the 2 Archangels. Lappets: Saint Emperors Constantine and Helen; central lappet detached (Ascension of the Lord Jesus), Nativity of the Theotokos</td>
<td>Coronation of the Virgin Mary with medallions of Saint Ap. Peter and Paul,2 floral ornaments, lappets: 3 Evanghelists,</td>
<td>144 × 107 cm</td>
<td>3, oval; central lappet broken</td>
<td>1876<br />
Poeni, Timiș county</td>
<td>14 × 16</td>
<td>Lost</td>
</tr>

<tr>
<td><strong>4</strong></td>
<td><strong>MBT</strong></td>
<td>Coronation of the Virgin Mary, flanked by Archangels. Lappets: Seraph, St. M. George), St. M. Dimitrios, Seraph</td>
<td>Theophany-Baptism of Jesus Christ, flanked by the Mother of God with Christ Child and St. Paraskeve of the Balkans, on the lappets: St. H. Nicholas of Myra, St. H. John Chrisostomos,(St. H. Basil the Great), St. H. Gregory Bogoslov.</td>
<td>142 × 108 cm</td>
<td>4, not distinguishable; one lappet lost</td>
<td>1812<br />
Poeni, Timiș county</td>
<td>15 × 15</td>
<td>Lost</td>
</tr>

<tr>
<td><strong>5</strong></td>
<td><strong>MBT</strong></td>
<td>Saint Apostles Peter and Paul, 2 Seraphs, 2 Cherubs. Lappets: 3 Seraphs</td>
<td>Coronation of the Virgin Mary, 4 Seraphs, on the lappets: 3 Seraphs</td>
<td>93 × 89 cm<br />
  Canvas: 75 cm</td>
<td>3, oval, seraphs</td>
<td>1881<br />
(Crivina de Sus, Timiș county)</td>
<td>12 × 12</td>
<td>Profiled, 3 bulbs.</td>
</tr>

<tr>
<td><strong>6</strong></td>
<td><strong>MBT</strong></td>
<td>Mother of God flanked by 4 seraphs.Lappets: 3 seraphim;</td>
<td>Nativity of the Virgin Mary, flanked by 4 seraphs</td>
<td>90 × 90 cm<br />
Canvas: 77 cm</td>
<td>3, oval, seraphs; central lappet missing</td>
<td>1882<br />
Crivina de Sus, /Timiș</td>
<td>13 × 13</td>
<td>Profiled, 3 bulbs</td>
</tr>

<tr>
<td><strong>7</strong></td>
<td><strong>MBT</strong></td>
<td>Theophany-Baptism of Jesus Christ. Left: Virgin Mary with Christ Child. Right: St. Paraskeve of the Balkans. Lappets: St. Apostle Paul, St. Gregory Bogoslov,(St. Basil the Great), St. John Chrisostomos</td>
<td>Coronation of the Theotokos, flanked by 2 archangels</td>
<td>137 × 107 cm</td>
<td>4, rectangular shape lappets; 1 missing</td>
<td>1867<br />
Poeni, Timiș county</td>
<td>8 × 10</td>
<td>Lost</td>
</tr>

<tr>
<td><strong>8</strong></td>
<td><strong>MBT</strong></td>
<td>Mother of God with Jesus Christ Child and Cherub</td>
<td>Holy Trinity, with medallion and inscription</td>
<td>73 × 73 cm<br />
  Canvas: 54 cm</td>
<td>Pennant has the shape of a chalice</td>
<td>1848<br />
Hezeriș, Timiș county</td>
<td>14 × 14</td>
<td>Profiled, masterful fixing system of the canvas to the wooden pole</td>
</tr>

<tr>
<td><strong>9</strong></td>
<td><strong>MBT</strong></td>
<td>Pentecost</td>
<td>Saint M. George</td>
<td>56 × 43 cm</td>
<td>—</td>
<td> </td>
<td>20 × 27</td>
<td>Lost</td>
</tr>

<tr>
<td><strong>10</strong></td>
<td><strong>MBT</strong></td>
<td>Theophany, Baptism of Jesus Christ</td>
<td>Archangel Michael. Lappets: St. Paraskeve of the Balkans, St. Nicholas of Myra, St. Demetrios</td>
<td>132 × 102 cm<br />
  Canvas: 92 cm</td>
<td>3, rectangular shape, saints</td>
<td>1777<br />
Zolt, Timiș county</td>
<td>13 × 8</td>
<td>Wooden pole</td>
</tr>

<tr>
<td><strong>12</strong></td>
<td><strong>MBT</strong></td>
<td>Theophany, Baptism of Jesus Christ</td>
<td>Theotokos with Christ Child, Saint Apostle Peter</td>
<td>140 × 100 cm</td>
<td>4, rectangular shape, cherubs and seraphim</td>
<td>1779</td>
<td>10 × 13</td>
<td>Wooden pole (new, improvised)</td>
</tr>

<tr>
<td><strong>13</strong></td>
<td><strong>MBT</strong></td>
<td>Resurrection of Jesus Christ</td>
<td>Nativity of Jesus Christ</td>
<td>99 × 75 cm</td>
<td>3, oval shape</td>
<td>1875, Clopodia, Timiș county</td>
<td>—</td>
<td>Lost</td>
</tr>

<tr>
<td><strong>14</strong></td>
<td><strong>MBT</strong></td>
<td><em>Epitaph</em></td>
<td>Burial of Jesus Christ</td>
<td>75.5 × 62cm</td>
<td>—</td>
<td>1848, Nerău</td>
<td>16 × 17</td>
<td>—</td>
</tr>

<tr>
<td><strong>15</strong></td>
<td><strong>MBT</strong></td>
<td><em>Epitaph</em></td>
<td>Burial of Jesus Christ</td>
<td>70.5 × 55.5 cm</td>
<td>—</td>
<td>1824, Govojdia, Timiș county</td>
<td>14 × 15</td>
<td>—</td>
</tr>

<tr>
<td><strong>16</strong></td>
<td><strong>MBT</strong></td>
<td><em>Epitaph</em> with scenes and symbols from the cycle of the Passions of Christ</td>
<td>Burial of Jesus Christ</td>
<td>120 × 87 cm</td>
<td>—</td>
<td>—</td>
<td>—</td>
<td>—</td>
</tr>

<tr>
<td><strong>17</strong></td>
<td><strong>MBT</strong></td>
<td>Theophany, Baptism of Jesus Christ</td>
<td>Dormition of the Theotokos</td>
<td>111 × 88 cm</td>
<td>—</td>
<td>—</td>
<td>—</td>
<td>Lost</td>
</tr>

<tr>
<td><strong>18</strong></td>
<td><strong>MBT</strong></td>
<td>The Holy Trinity</td>
<td>The Annunciation</td>
<td>56 × 51 cm</td>
<td>—</td>
<td>Jupânești, Timiș county</td>
<td>12 × 11</td>
<td>Lost</td>
</tr>

<tr>
<td><strong>19</strong></td>
<td><strong>Private</strong></td>
<td>Saint M. George</td>
<td>The Annunciation</td>
<td>63 × 53 cm</td>
<td>—</td>
<td>Cubleșu, Sălaj</td>
<td>11 × 11</td>
<td>Lost</td>
</tr>

<tr>
<td><strong>20</strong></td>
<td><strong>MBT</strong></td>
<td>Theophany, The Baptism of Jesus Christ</td>
<td>Virgin Mary Theotokos(?)</td>
<td>75 × 59 cm</td>
<td>—</td>
<td>Jupânești, Timiș county</td>
<td>12 × 11</td>
<td>Lost</td>
</tr>

<tr>
<td><strong>21</strong></td>
<td><strong>Private</strong></td>
<td>Theophany, The Baptism of Jesus Christ</td>
<td>Saint M. Tryphon and St. Paraskeve of the Balkans</td>
<td>108 × 85 cm</td>
<td>7, triangular-shape</td>
<td>1848<br />
Socu, Gorj county<br />
Authors: George, Kostandin, Kostandin</td>
<td>11 × 13</td>
<td>Original shape of the wooden pole to which the textile is sawn around with a rope</td>
</tr>

<tr>
<td><strong>22</strong></td>
<td><strong>MBT</strong></td>
<td>Interstitial canvas from wooden church St Paraskeveof Curtea</td>
<td>Photographic detail from the scenes of the Parables of Jesus Christ.</td>
<td>—</td>
<td>—</td>
<td>1806<br />
Curtea, Timiș county</td>
<td>—</td>
<td>—</td>
</tr>

<tr>
<td><strong>22</strong></td>
<td><strong>Private</strong></td>
<td>Holy Trinity</td>
<td>Nativity of Lord Jesus Christ</td>
<td>—</td>
<td>—</td>
<td>Cubleșu, Sălaj county</td>
<td>—</td>
<td>Fragment</td>
</tr>

<tr>
<td><strong>23</strong></td>
<td><strong>MArT</strong></td>
<td>Theophany, Baptism of Jesus Christ, Saints Evangelists John and Luke, Saints Bishops Basil, Gregory, John</td>
<td>Saint Archangel Michael, Saint Evangelists Mark, Saint M. Theodore Tiron, Saint M. Nestor</td>
<td>—</td>
<td>5, rectangular shape</td>
<td>18th–19th century</td>
<td>—</td>
<td>Profiled wooden pole</td>
</tr>

<tr>
<td><strong>24</strong></td>
<td><strong>MBT</strong></td>
<td>The burial of Jesus Christ on the Great Friday (with cherubs)</td>
<td>Saints Apostles Peter and Paul (with cherubs)</td>
<td>—</td>
<td>3 lappets; central lappet lost</td>
<td>ca. 1882, Crivina de Sus, Timiș county</td>
<td>—</td>
<td>Only surviving wooden pole with 1 bulb, with painted canvas / Fragment from a deteriorated banner cut off and stolen from its pole</td>
</tr>

<tr>
<td><strong>25</strong></td>
<td><strong>MBT</strong></td>
<td>Theotokos with Jesus Christ Child</td>
<td>Holy Trinity</td>
<td>79 × 56 cm<br />
  Canvas: 65 cm</td>
<td>The pennant has the shape of a chalice; lappet missing</td>
<td>Pogănești, Timiș county</td>
<td>—</td>
<td>Profiled fixing system of the canvas to the wooden pole</td>
</tr>

</tbody>
</table>
<div class="table-key">
  <p>Abbreviations: MBT = Museum of the Orthodox Archdiocese of Timișoara, MArT= Timișoara Museum of Art, Private = private collection</p>
</div>

File: content/_assets/images/tables/table-59-1.html
<table>
<caption>
 <strong>Table 59.1</strong><br />
 <strong>Variables of the tension of different threads by means of several types of magnets</strong>
</caption>
<thead>
  <tr>
    <th>Type of canvas</th>
    <th>Magnet grade</th>
    <th>Size (mm)</th>
    <th>Clamping force (N)*</th>
    <th>Maximum operating temperature (°C)</th>
    <th>Initial force (kG)</th>
    <th>Force after 24 hours (kG)</th>
    <th>N</th>
  </tr>
</thead>
<tbody>

 <tr>
 <td rowspan="4"><strong>Lipari (synthetic)<br>
 260 g/m²</strong></td>
 <td>N45</td>
 <td>8 × 8 × 4</td>
 <td>14.7</td>
 <td>80</td>
 <td>0.200</td>
 <td>0.200</td>
 <td>1.96</td>
 </tr>

 <tr>
 <td>N42</td>
 <td>10 × 10 × 3</td>
 <td>16.7</td>
 <td>80</td>
 <td>0.390</td>
 <td>0.390</td>
 <td>3.82</td>
 </tr>

 <tr>
 <td>45SH</td>
 <td>25 × 6 × 2</td>
 <td>16.7</td>
 <td>150</td>
 <td>0.310</td>
 <td>0.310</td>
 <td>3.03</td>
 </tr>

 <tr>
 <td>N45</td>
 <td>20 × 10 × 2</td>
 <td>20.6</td>
 <td>80</td>
 <td>0.270</td>
 <td>0.270</td>
 <td>2.64</td>
 </tr>

 <tr>
 <td rowspan="4"><strong>Ispra (synthetic)<br>
 130 g/m²</strong></td>
 <td>N45</td>
 <td>8 × 8 × 4</td>
 <td>14.7</td>
 <td>80</td>
 <td>0.255</td>
 <td>0.255</td>
 <td>2.49</td>
 </tr>

 <tr>
 <td>N42</td>
 <td>10 × 10 × 3</td>
 <td>16.7</td>
 <td>80</td>
 <td>0.390</td>
 <td>0.390</td>
 <td>3.82</td>
 </tr>

 <tr>
 <td>45SH</td>
 <td>25 × 6 × 2</td>
 <td>16.7</td>
 <td>150</td>
 <td>0.310</td>
 <td>0.310</td>
 <td>3.03</td>
 </tr>

 <tr>
 <td>N45</td>
 <td>20 × 10 × 2</td>
 <td>20.6</td>
 <td>80</td>
 <td>0.235</td>
 <td>0.235</td>
 <td>2.30</td>
 </tr>

 <tr>
 <td rowspan="4"><strong>Cotton (natural)<br>
 320 g/m²</strong></td>
 <td>N45</td>
 <td>8 × 8 × 4</td>
 <td>14.7</td>
 <td>80</td>
 <td>0.200</td>
 <td>0.200</td>
 <td>1.96</td>
 </tr>

 <tr>
 <td>N42</td>
 <td>10 × 10 × 3</td>
 <td>16.7</td>
 <td>80</td>
 <td>0.360</td>
 <td>0.360</td>
 <td>3.52</td>
 </tr>

 <tr>
 <td>45SH</td>
 <td>25 × 6 × 2</td>
 <td>16.7</td>
 <td>150</td>
 <td>0.340</td>
 <td>0.340</td>
 <td>3.33</td>
 </tr>

 <tr>
 <td>N45</td>
 <td>20 × 10 × 2</td>
 <td>20.6</td>
 <td>80</td>
 <td>0.315</td>
 <td>0.315</td>
 <td>3.08</td>
 </tr>

 <tr>
 <td rowspan="4"><strong>Flax 2297 (natural)<br>
 170 g/m²</strong></td>
 <td>N45</td>
 <td>8 × 8 × 4</td>
 <td>14.7</td>
 <td>80</td>
 <td>0.235</td>
 <td>0.235</td>
 <td>2.30</td>
 </tr>

 <tr>
 <td>N42</td>
 <td>10 × 10 × 3</td>
 <td>16.7</td>
 <td>80</td>
 <td>0.330</td>
 <td>0.330</td>
 <td>3.23</td>
 </tr>

 <tr>
 <td>45SH</td>
 <td>25 × 6 × 2</td>
 <td>16.7</td>
 <td>150</td>
 <td>0.235</td>
 <td>0.235</td>
 <td>2.30</td>
 </tr>

 <tr>
 <td>N45</td>
 <td>20 × 10 × 2</td>
 <td>20.6</td>
 <td>80</td>
 <td>0.290</td>
 <td>0.290</td>
 <td>2.84</td>
 </tr>

 </tbody>
</table>

<div class="table-key">
  <p>*The approximate maximum force between two magnets when they are in direct contact.</p>
  <p>Table: Emanuel Sterp Moga</p>
</div>

File: content/_assets/images/tables/table-62-1.html
<table>
<caption>
 <strong>Table 62.1</strong><br />
 <strong>Summary of results of analyses of 53 commercially primed canvases using ATR‑FTIR and optical microscopy</strong>
</caption>
<thead>
  <tr>
    <th>Binder</th>
    <th>%</th>
    <th>Pigments and fillers</th>
    <th>%</th>
    <th>Fiber type</th>
    <th>%</th>
    <th>Weave</th>
    <th>%</th>
  </tr>
</thead>
<tbody>

 <tr>
 <td>Acrylic-styrene</td>
 <td>41.4</td>
 <td>Chalk, titanium dioxide (TiO<sub>2</sub>)</td>
 <td>43.7</td>
 <td>Cotton</td>
 <td>58.5</td>
 <td>Plain<br />(1 × 1)</td>
 <td>58.2</td>
 </tr>

 <tr>
 <td>Acrylic</td>
 <td>20.9</td>
 <td>Chalk, TiO<sub>2</sub>,<sub> </sub>talc</td>
 <td>20</td>
 <td>Linen</td>
 <td>32</td>
 <td>Half-basket<br />(1 × 2)</td>
 <td>36.4</td>
 </tr>

 <tr>
 <td>Acrylic-PVA</td>
 <td>11.3</td>
 <td>Chalk</td>
 <td>9.6</td>
 <td>PET</td>
 <td>5.7</td>
 <td rowspan="5">Full-basket<br />(2 × 2)</td>
 <td rowspan="5">5.4</td>
 </tr>

 <tr>
 <td>Acrylic-PVA-styrene</td>
 <td>9.4</td>
 <td>Chalk, TiO<sub>2</sub>, barium sulfate (BaSO<sub>4</sub>)</td>
 <td>3.6</td>
 <td rowspan="4">PET-cotton</td>
 <td rowspan="4">3.8</td>
 </tr>

 <tr>
 <td>PVA</td>
 <td>7.5</td>
 <td>Gypsum</td>
 <td>3.6</td>
 </tr>

 <tr>
 <td>Oil</td>
 <td>7.5</td>
 <td>TiO<sub>2</sub>,<sub> </sub>kaolinite</td>
 <td>3.6</td>
 </tr>

 <tr>
 <td>PVA-styrene</td>
 <td>2.0</td>
 <td>Other</td>
 <td>15.9</td>
 </tr>

 </tbody>
</table>
