Repository: thegetty/conserving-canvas

# conserving-canvas

https://www.getty.edu/publications/conserving-canvas/

| branch | about |
| --- | --- |
| `main` | The primary branch. Currently the same as `prototype`. |
| `forthcoming` | A static placeholder page that is displayed at the book’s final URL on getty.edu prior to publication |
| `first-pages`, `second-pages`, `final-pages`| 11ty versions of the project at various stages. All working branches should be made off of these. |

## Using the 11ty Version

1. Clone this repository and select the appropriate branch.

2. In Terminal, make sure you are using Node 17.5.0 or higher, with `node --version`. (See section on NVM below.)

3.

File: content/_assets/images/tables/table-62-2.html
<table>
<caption>
 <strong>Table 62.2</strong><br />
 <strong>Glass transition temperatures (Tg) of common monomers and copolymers used in coatings</strong>
</caption>
<thead>
  <tr>
    <th>“Soft” monomers</th>
    <th>Tg (°C)</th>
    <th>“Hard” monomers</th>
    <th>Tg (°C)</th>
    <th>Copolymers</th>
    <th>Tg (°C)</th>
  </tr>
</thead>
<tbody>

 <tr>
 <td>n-Butyl acrylate (BA)</td>
 <td>−43</td>
 <td>Styrene (sty)</td>
 <td>107</td>
 <td>
  <em>p</em>(BA-sty)<br />
  (20:80)<br />
  (40:60)<br />
  (60:40)<br />
  (80:20)
 </td>
 <td>
   <br />
   74<br />
   41<br />
   13<br />
   −16
 </td>
 </tr>

 <tr>
 <td>Ethyl acrylate (EA)</td>
 <td>−8</td>
 <td>Methyl methacrylate (MMA)</td>
 <td>105</td>
 <td>
    <em>p</em>(EA-MMA)<br />
    (20:80)<br />
    (40:60)<br />
    (60:40)<br />
    (80:20)
 </td>
 <td>
   <br />
   81<br />
   50<br />
   24<br />
   5
 </td>
 </tr>

 </tbody>
</table>

<div class="table-key">
  <p>Source: Penzel, Rieger, and Schneider 1997</p>
</div>

File: content/_assets/images/tables/table-63-1.html
<table>
<caption>
 <strong>Table 63.1</strong><br />
 <strong>Cl concentration of a blotting paper after it was used for desalination process of <em>Prologue: “Thinking in a Black Field”</em> (right side)</strong>
</caption>
<thead>
  <tr>
    <th>Measurement points (ppm)</th>
    <th>1st </th>
    <th>2nd</th>
    <th>3rd</th>
    <th>4th</th>
    <th>5th</th>
    <th>6th</th>
  </tr>
</thead>
<tbody>

 <tr>
 <td>Point 1</td>
 <td>&#62;627</td>
 <td>&#62;627</td>
 <td>217</td>
 <td>43</td>
 <td>&#60;30</td>
 <td>&#60;30</td>
 </tr>

 <tr>
 <td>Point 2</td>
 <td>&#62;627</td>
 <td>404</td>
 <td>104</td>
 <td>58</td>
 <td>&#60;30</td>
 <td>&#60;30</td>
 </tr>

 <tr>
 <td>Point 3</td>
 <td>&#62;627</td>
 <td>376</td>
 <td>151</td>
 <td>66</td>
 <td>58</td>
 <td>&#60;30</td>
 </tr>

 </tbody>
</table>

File: content/_assets/images/tables/table-63-2.html
<table>
<caption>
 <strong>Table 63.2</strong><br />
 <strong>Change and rate of change in dimensions of <em>Prologue “Thinking in a Black Field”</em> (right side)</strong>
</caption>
<thead>
  <tr>
    <th> </th>
    <th>Process</th>
    <th>Condition</th>
    <th>Date of work</th>
    <th>Short side length (weft) (mm)</th>
    <th>Expansion and contraction (mm)</th>
    <th>Rate of change (%)*<em><sup></sup></em></th>
    <th>Long side length (warp) (mm)</th>
    <th>Expansion and contraction (mm)</th>
    <th>Rate of change (%)</th>
  </tr>
</thead>
<tbody>

 <tr>
 <td>Before treatments</td>
 <td> </td>
 <td>Dry</td>
 <td>5/29</td>
 <td>1817</td>
 <td> </td>
 <td> </td>
 <td>2272</td>
 <td> </td>
 <td> </td>
 </tr>

 <tr>
 <td rowspan="2">Mounting onto a temporary frame</td>
 <td>After moving from wood frame</td>
 <td>Dry</td>
 <td>5/29</td>
 <td>1810</td>
 <td>−7</td>
 <td>0.4</td>
 <td>2263</td>
 <td>−9</td>
 <td>0.4</td>
 </tr>

 <tr>
 <td>After temporary mounting</td>
 <td>Dry</td>
 <td>5/30</td>
 <td>1817</td>
 <td>+7</td>
 <td>0.4</td>
 <td>2269</td>
 <td>+6</td>
 <td>0.3</td>
 </tr>

 <tr>
 <td rowspan="5">Desalination work</td>
 <td>Before the work</td>
 <td>Dry</td>
 <td>7/12</td>
 <td>1819</td>
 <td>+2</td>
 <td>0.1</td>
 <td>2273</td>
 <td>+4</td>
 <td>0.2</td>
 </tr>

 <tr>
 <td>After the work<sup>†</sup></td>
 <td>Wet</td>
 <td>7/12</td>
 <td>1798</td>
 <td>−19</td>
 <td>1.2</td>
 <td>2263</td>
 <td>−10</td>
 <td>0.4</td>
 </tr>

 <tr>
 <td>1 day after</td>
 <td>Dry</td>
 <td>7/13</td>
 <td>1815</td>
 <td>+17</td>
 <td>0.9</td>
 <td>2270</td>
 <td>+7</td>
 <td>0.3</td>
 </tr>

 <tr>
 <td>2 days after</td>
 <td>Dry</td>
 <td>7/14</td>
 <td>1815</td>
 <td>0</td>
 <td>0.0</td>
 <td>2270</td>
 <td>0</td>
 <td>0</td>
 </tr>

 <tr>
 <td>2 weeks after</td>
 <td>Dry</td>
 <td>7/26</td>
 <td>1818</td>
 <td>+3</td>
 <td>0.2</td>
 <td>2270</td>
 <td>0</td>
 <td>0</td>
 </tr>

 </tbody>
</table>

<div class="table-key">
  <p>* Rate of change in dimension before treatments</p>

  <p><sup>†</sup> 1 hour after drying by exchanging blotting paper three times</p>
</div>

File: content/_assets/images/tables/table-63-3.html
<table>
<caption>
 <strong>Table 63.3</strong><br />
 <strong>Change and rate of change in dimensions of <em>Prologue “Thinking in a Black Field”</em> (left side)</strong>
</caption>
<thead>
  <tr>
    <th> </th>
    <th>Process</th>
    <th>Condition</th>
    <th>Date of Work</th>
    <th>Short side length (weft) (mm)</th>
    <th>Expansion and contraction (mm)</th>
    <th>Rate of change (%)<sup>*</sup></th>
    <th>Long side length (warp) (mm)</th>
    <th>Expansion and Contraction (mm)</th>
    <th>Rate of change (%)</th>
  </tr>
</thead>
<tbody>

 <tr>
 <td>Before treatments</td>
 <td> </td>
 <td>Dry</td>
 <td>5/29</td>
 <td>1818</td>
 <td> </td>
 <td> </td>
 <td>2272</td>
 <td> </td>
 <td> </td>
 </tr>

 <tr>
 <td rowspan="2">Mounting onto a temporary frame</td>
 <td>After moving from wood frame</td>
 <td>Dry</td>
 <td>5/31</td>
 <td>1810</td>
 <td>−8</td>
 <td>0.4</td>
 <td>2263</td>
 <td>−8</td>
 <td>0.4</td>
 </tr>

 <tr>
 <td>After temporary mounting</td>
 <td>Dry</td>
 <td>5/31</td>
 <td>1817</td>
 <td>+7</td>
 <td>0.4</td>
 <td>2269</td>
 <td>+5</td>
 <td>0.2</td>
 </tr>

 <tr>
 <td rowspan="4">Desalination work</td>
 <td>Before the work</td>
 <td>Dry</td>
 <td>7/13</td>
 <td>1819</td>
 <td>+2</td>
 <td>0.1</td>
 <td>2273</td>
 <td>+2</td>
 <td>0.1</td>
 </tr>

 <tr>
 <td>During the work</td>
 <td>Wet</td>
 <td>7/13</td>
 <td>1803</td>
 <td>−16</td>
 <td>0.9</td>
 <td>2265</td>
 <td>−7</td>
 <td>0.3</td>
 </tr>

 <tr>
 <td>Immediately after the work<sup></sup></td>
 <td>Wet</td>
 <td>7/13</td>
 <td>1799</td>
 <td>−</td>
 <td>0.2</td>
 <td>2265</td>
 <td>0</td>
 <td>0</td>
 </tr>

 <tr>
 <td>After the work</td>
 <td>Wet</td>
 <td>7/13</td>
 <td>1799</td>
 <td>0</td>
 <td>0</td>
 <td>2265</td>
 <td>0</td>
 <td>0</td>
 </tr>

 <tr>
 <td> </td>
 <td>After the work</td>
 <td>Wet</td>
 <td>7/13</td>
 <td>1798</td>
 <td>−1</td>
 <td>0.1</td>
 <td>2264</td>
 <td>−1</td>
 <td>0</td>
 </tr>

 <tr>
 <td> </td>
 <td>1 day after</td>
 <td>Dry</td>
 <td>7/14</td>
 <td>1819</td>
 <td>+21</td>
 <td>1.2</td>
 <td>2273</td>
 <td>+9</td>
 <td>0.4</td>
 </tr>

 <tr>
 <td> </td>
 <td>2 weeks after</td>
 <td>Dry</td>
 <td>7/26</td>
 <td>1818</td>
 <td>−1</td>
 <td>0.1</td>
 <td>2273</td>
 <td>0</td>
 <td>0</td>
 </tr>

 </tbody>
</table>

<div class="table-key">
  <p>*Rate of change in dimension before treatments.</p>
</div>
